Repository: AwkJay/sitemind-openai-hackathon

# SiteMind — AI intelligence layer for data-centre EPC delivery

SiteMind reads a Design Basis Report or a vendor submittal, pulls out each engineering
parameter **with the exact sentence it came from**, and checks it against the **real Indian
code clause** that governs it. In seconds you get cited non-conformances, a project copilot,
schedule-risk forecasts, supply-chain visibility, and commissioning QA.

**Live app:** https://sitemind.awni.in

## The one idea that matters

Most AI compliance tools either hallucinate a citation or bury the decision inside a model
that just says "trust me." SiteMind splits the work in two so it can't do either:

File: standards-service/data/structural_corpus/irs_cbc_1997/CBCODE.md (part 2 of 11)
(d) Other Codes like CEB-FIP, DIN etc.
## Contents
<table><thead><tr><th> <i>b</i><sub>a</sub> </th><th>average breadth of section excluding the compression flange</th><th> <i>F</i><sub>bt</sub> </th><th>tensile force due to ultimate loads in bar or group of bars</th></tr></thead><tbody><tr><td> <i>b</i><sub>c</sub> </td><td>breadth of compression face</td><td> <i>F</i><sub>h</sub> </td><td>maximum horizontal ultimate load</td></tr><tr><td> <i>b</i><sub>col</sub> </td><td>width of column</td><td> <i>F</i><sub>v</sub> </td><td>maximum vertical ultimate load</td></tr><tr><td> <i>b</i><sub>s</sub> </td><td>width of section containing effective reinforcement for punching shear</td><td>f</td><td>stress</td></tr><tr><td> <i>b</i><sub>t</sub> </td><td>breadth of section at level of tension reinforcement</td><td> <i>f</i><sub>bs</sub> </td><td>local bond stress</td></tr><tr><td> <i>b</i><sub>w</sub> </td><td>breadth of web or rib of a member</td><td> <i>f</i><sub>cav</sub> </td><td>average compressive stress in the flexural compressive zone</td></tr><tr><td> <i>c</i><sub>nom</sub> </td><td>nominal cover</td><td> <i>f</i><sub>ci</sub> </td><td>concrete strength at (initial) transfer</td></tr><tr><td>d</td><td>effective depth to tension reinforcement</td><td> <i>f</i><sub>cj</sub> </td><td>stress in concrete at application of an increment of stress at time j</td></tr><tr><td> <i>d</i>&prime; </td><td>depth of compression reinforcement</td><td> <i>f</i><sub>ck</sub> </td><td>characteristic compressive strength of concrete</td></tr><tr><td> <i>d</i><sub>c</sub> </td><td>depth of concrete in compression</td><td> <i>f</i><sub>cp</sub> </td><td>compressive stress at the centroidal axis due to prestress</td></tr><tr><td> <i>d</i><sub>e</sub> </td><td>effective depth for a solid slab or rectangular beam, otherwise the overall depth of the compression flange</td><td> <i>f</i><sub>cr</sub> </td><td>flexural strength of concrete</td></tr><tr><td> <i>d</i><sub>o</sub> </td><td>depth to additional reinforcement to resist horizontal loading</td><td> <i>f</i><sub>pb</sub> </td><td>tensile stress in tendons at (beam) failure</td></tr><tr><td> <i>d</i><sub>t</sub> </td><td>effective depth from the extreme compression fiber to either the longitudinal bars around which the stirrups pass or the centroid of the tendons, whichever is the greater</td><td> <i>f</i><sub>pe</sub> </td><td>effective prestress (in tendon)</td></tr><tr><td> <i>d</i><sub>2</sub> </td><td>depth from the surface to the reinforcement in the other face</td><td> <i>f</i><sub>pt</sub> </td><td>stress due to prestress</td></tr><tr><td> <i>E</i><sub>c</sub> </td><td>static secant modulus of elasticity of concrete</td><td> <i>f</i><sub>pu</sub> </td><td>characteristic strength of prestressing tendons</td></tr><tr><td> <i>E</i><sub>cf</sub> </td><td>modulus of elasticity of flange concrete</td><td> <i>f</i><sub>s2</sub> </td><td>stress in reinforcement in other face</td></tr><tr><td> <i>E</i><sub>s</sub> </td><td>modulus of elasticity of steel</td><td> <i>f</i><sub>i</sub> </td><td>maximum principal tensile stress</td></tr><tr><td> (<i>E</i><i>I</i>)<sub>c</sub> </td><td>flexural rigidity of the column cross-section</td><td> <i>f</i><sub>y</sub> </td><td>characteristic strength of reinforcement</td></tr><tr><td> <i>E</i><sub>28</sub> </td><td>secant modulus of elasticity of the concrete at the age of 28 days</td><td> <i>f</i><sub>yv</sub> </td><td>characteristic strength of link reinforcement</td></tr><tr><td>e</td><td>eccentricity</td><td>h</td><td>overall depth (thickness) of section (in plane of bending)</td></tr><tr><td> <i>e</i><sub>x</sub> </td><td>resultant eccentricity of load at right-angels to plane of wall</td><td> <i>h</i><sub>agg</sub> </td><td>maximum size of aggregate</td></tr><tr><td> <i>F</i><sub>bst</sub> </td><td>tensile bursting force</td><td> <i>h</i><sub>e</sub> </td><td>effective thickness</td></tr><tr><td></td><td></td><td>hf</td><td>thickness of flange</td></tr><tr><td> <i>h</i><sub>max</sub> </td><td>larger dimension of section</td><td> <i>M</i><sub>i</sub> </td><td>maximum initial moment in a column due to ultimate loads</td></tr><tr><td> <i>h</i><sub>min</sub> </td><td>smaller dimension of section</td><td rowspan="2"> <i>M</i><sub>ix</sub> </td><td rowspan="2">initial moment about the major axis of a slender column due to ultimate loads</td></tr><tr><td> <i>h</i><sub>wo</sub> </td><td>wall thickness where the stress is determined</td></tr><tr><td> <i>h</i><sub>x</sub> </td><td>overall depth of the cross-section in the plane of bending  <i>M</i><sub>iy</sub> </td><td> <i>M</i><sub>iy</sub> </td><td>initial moment about the minor axis of a slender column due to ultimate loads</td></tr><tr><td> <i>h</i><sub>y</sub> </td><td>overall depth of the cross-section in the plane of bending  <i>M</i><sub>ix</sub> </td><td> <i>M</i><sub>q</sub> </td><td>moment due to live loads</td></tr><tr><td>I</td><td>second moment of area</td><td> <i>M</i><sub>tx</sub> </td><td>total moment about the major axis of a slender column due to ultimate loads.</td></tr><tr><td>K</td><td>a factor depending on the type of duct or sheath used</td><td> <i>M</i><sub>ty</sub> </td><td>total moment about the minor axis of a slender column due to ultimate loads.</td></tr><tr><td> <i>k</i><sub>r</sub> </td><td>depends on grade of reinforcement</td><td> <i>M</i><sub>u</sub> </td><td>ultimate moment of resistance</td></tr><tr><td> <i>k</i><sub>l</sub> </td><td>depends on the concrete bond across the shear plane</td><td> <i>M</i><sub>ux</sub> </td><td>ultimate moment capacity in a short column assuming ultimate axial loads and bending about the major axis only</td></tr><tr><td> <i>L</i><sub>s</sub> </td><td>length of shear plane</td><td rowspan="2"> <i>M</i><sub>uy</sub> </td><td rowspan="2">ultimate moment capacity in a short column assuming ultimate axial loads and bending about the minor axis only</td></tr><tr><td><i>l</i></td><td>distance from face of support at the end of a cantilever, or effective span of a member</td></tr><tr><td><i>l</i></td><td>length of the specimen</td><td> <i>M</i><sub>x</sub>, <i>M</i><sub>y</sub> </td><td>moment about the major and minor axis of a short column due to ultimate loads</td></tr><tr><td> <i>l</i><sub>e</sub> </td><td>effective height of a column or wall</td><td rowspan="2"> <i>M</i><sub>l</sub> </td><td rowspan="2">smaller initial end moment due to ultimate loads (assumed negative if the column is bent in double curvature)</td></tr><tr><td> <i>l</i><sub>ex</sub> </td><td>effective height for bending about the major axis</td></tr><tr><td> <i>l</i><sub>ey</sub> </td><td>effective height for bending about the minor axis</td><td> <i>M</i><sub>2</sub> </td><td>larger initial end moment due to ultimate loads (assumed positive)</td></tr><tr><td> <i>l</i><sub>o</sub> </td><td>clear height of column between end restraints</td><td>n</td><td>number of sample test results</td></tr><tr><td> <i>l</i><sub>sb</sub> </td><td>length of straight reinforcement beyond the intersection with the link</td><td> <i>n</i><sub>w</sub> </td><td>ultimate axial load per unit length of wall</td></tr><tr><td> <i>l</i><sub>t</sub> </td><td>transmission length</td><td>P</td><td>ultimate axial load on the section considered</td></tr><tr><td>M</td><td>bending moment due to ultimate loads</td><td> <i>P</i><sub>h</sub> </td><td>horizontal component of the prestressing force after all losses</td></tr><tr><td> <i>M</i><sub>a</sub> </td><td>increased moment in column</td><td> <i>P</i><sub>k</sub> </td><td>basic load in tendon</td></tr><tr><td> <i>M</i><sub>cr</sub> </td><td>cracking moment at the section considered</td><td> <i>P</i><sub>o</sub> </td><td>initial prestressing force in the tendon at jacking end on at tangent point near jacking end</td></tr><tr><td> <i>M</i><sub>cs</sub> </td><td>hogging restraint moment at an internal support of a continuous composite beam and slab section due to differential shrinkage</td><td> <i>P</i><sub>u</sub> </td><td>ultimate axial load resistance</td></tr><tr><td> <i>M</i><sub>g</sub> </td><td>moment due to permanent load</td><td> <i>P</i><sub>x</sub> </td><td>Prestressing force at distance x from jack</td></tr><tr><td rowspan="2"> <i>P</i><sub>uz</sub> </td><td rowspan="2">axial loading capacity of column ignoring all bending</td><td> <i>v</i><sub>c</sub> </td><td>ultimate shear stress in concrete</td></tr><tr><td> <i>v</i><sub>t</sub> </td><td>torsional shear stress</td></tr><tr><td> <i>Q</i><sup>*</sup> </td><td>design load</td><td rowspan="2"> <i>v</i><sub>tmin</sub> </td><td rowspan="2">minimum ultimate torsional shear stress for which reinforcement is required</td></tr><tr><td> <i>Q</i><sub>k</sub> </td><td>nominal load</td></tr><tr><td>r</td><td>internal radius of bend</td><td> <i>v</i><sub>tu</sub> </td><td>ultimate torsional shear stress</td></tr><tr><td> <i>r</i><sub>ps</sub> </td><td>radius of curvature of a tendon</td><td>x</td><td>neutral axis depth</td></tr><tr><td> <i>S</i><sup>*</sup> </td><td>design load effects</td><td> <i>x</i><sub>l</sub> </td><td>smaller center line dimension of a link</td></tr><tr><td>s</td><td>depth factor</td><td>y</td><td>distance of the fibre considered in the plane of bending from the centroid of the concrete section</td></tr><tr><td> <i>S</i><sub>d</sub> </td><td>estimated standard deviation</td><td></td><td></td></tr><tr><td> <i>S</i><sub>L</sub> </td><td>spacing of longitudinal reinforcement</td><td> <i>y</i><sub>o</sub> </td><td>half the side of end block</td></tr><tr><td> <i>S</i><sub>v</sub> </td><td>spacing of links along the member</td><td> <i>y</i><sub>po</sub> </td><td>half the side of loaded area</td></tr><tr><td>T</td><td>torsional moment due to ultimate loads.</td><td> <i>y</i><sub>l</sub> </td><td>larger center line dimension of a link</td></tr><tr><td>u</td><td>perimeter</td><td>z</td><td>lever arm</td></tr><tr><td> <i>u</i><sub>s</sub> </td><td>effective perimeter of tension reinforcement</td><td> &alpha;<sub>n</sub> </td><td>Coefficient as a function of column axial load</td></tr><tr><td>V</td><td>shear force due to ultimate loads</td><td> &alpha;<sub>l</sub> </td><td>Angle between the axis of the design moment and the direction of the tensile reinforcement</td></tr><tr><td> <i>V</i><sub>a</sub> </td><td>premeasured quantity of water in a measuring cylinder</td><td> &alpha;<sub>2</sub> </td><td>Angle of friction at the joint</td></tr><tr><td> <i>V</i><sub>b</sub> </td><td>balance quantity of water left in the cylinder after completely filling of the test sample</td><td> &beta;<sub>cc</sub> </td><td>Ration of total creep to elastic deformation</td></tr><tr><td> <i>V</i><sub>c</sub> </td><td>ultimate shear resistance of concrete</td><td> <i>Y</i><sub>f1</sub> <i>Y</i><sub>f2</sub> <i>Y</i><sub>f3</sub> </td><td>partial load factors</td></tr><tr><td> <i>V</i><sub>p</sub> </td><td>actual volume</td><td> <i>Y</i><sub>fL</sub> </td><td>product of  <i>Y</i><sub>f1</sub> <i>Y</i><sub>f2</sub> </td></tr><tr><td> <i>V</i><sub>co</sub> </td><td>ultimate shear resistance of a section un-cracked in flexure</td><td> <i>Y</i><sub>m</sub> </td><td>partial safety factor for strength</td></tr><tr><td> <i>V</i><sub>cr</sub> </td><td>ultimate shear resistance of a section cracked in flexure</td><td> &Delta; </td><td>deviation of individual test strength from the average strength of n samples</td></tr><tr><td> <i>V</i><sub>l</sub> </td><td>longitudinal shear force due to ultimate load</td><td> &epsilon; </td><td>strain</td></tr><tr><td> <i>V</i><sub>ux</sub> </td><td>ultimate shear capacity of a section for the x-x axis</td><td> &epsilon;<sub>diff</sub> </td><td>differential shrinkage strain</td></tr><tr><td> <i>V</i><sub>uy</sub> </td><td>ultimate shear capacity of a section for the y-y axis</td><td> &epsilon;<sub>m</sub> </td><td>average strain</td></tr><tr><td> <i>V</i><sub>x</sub> </td><td>applied shear due to ultimate loads for the x-x axis</td><td> &epsilon;<sub>s</sub> </td><td>strain in tension reinforcement</td></tr><tr><td> <i>V</i><sub>y</sub> </td><td>applied shear due to ultimate loads for the y-y axis</td><td> &epsilon;<sub>l</sub> </td><td>strain at level considered</td></tr><tr><td>v</td><td>shear stress</td><td> &phi;<sub>s</sub> </td><td>angle between the compression face and the tension reinforcement</td></tr></tbody>
</table>

$Y_{w}$ coefficient for wall dependent upon concrete used

$\mu$ coefficient of friction

$\Sigma A_{sv}$ area of shear reinforcement

$\Sigma_{us}$ sum of the effective perimeters of the tension reinforcement

$\phi$ size (Nominal diameter) of bar or tendon or internal diameter of the sheathing

Q creep coefficient

$Q_{1}$ creep coefficient for prestressed construction

## 4 MATERIALS

### 4.1 Cement


#### 4.1.1

The cement used shall be any of the following, with the prior approval of the engineer:

(a) 33 Grade Ordinary Portland cement conforming to IS:269.   
(b) 43 Grade Ordinary Portland cement conforming to IS:8112.   
(c) 53 Grade Ordinary Portland cement conforming to IS:12269.   
(d) Rapid hardening Ordinary Portland cement conforming to IS:8041.   
(e) High strength Portland cement conforming to IRS:T:40.   
(f) Portland slag cement conforming to IS:455 (see Note 1,4,5 & 6 below).   
(g) Portland pozzolana cement conforming to IS:1489 (see Note 2,4,5 & 6 below).   
(h) Sulphate resistance cement conforming to IS:12330 (see Note 3 below).

Note:1 Mixing of 50% blast furnace slag with OPC cement at site shall not normally be permitted. However, in exceptional cases for bridges requiring higher levels of durability using blended cement which is not available from manufacturers, blending at site may be permitted subject to ensuring dedicated

facilities and complete mechanized process control to achieve specified quality with the special permission of PCE/CE (Coordination) or CAO (Con).

Note:2 Portland Pozzolana cement shall not be used for PSC works. When Portland Pozzolana cement is used in plain and reinforced concrete, it is to be ensured that proper damp curing of concrete at least for 14 days and supporting form work shall not be removed till concrete attains at least 75% of the design strength.

Note:3 The sulphate resisting cement conforming to IS:12330 shall be used only in such conditions where the concrete is exposed to the risk of excessive sulphate attack e.g. concrete in contact with soil or ground water containing excessive amount of sulphate. It shall not be used under such conditions where concrete is exposed to risk of excessive chlorides and sulphate attack both.

Note:4 The rate of development of strength is slow in case of blended cement i.e. Portland pozzolana cement and Portland slag cement, as compared to ordinary Portland cement. This aspect should be taken care while planning to use blended cement. Accordingly stage of prestressing, period of removal of form work and period of curing etc. should be suitably increased.

Note: 5 Compatibility of chemical admixtures and super plasticizers with Portland Pozzolana cement and Portland blast furnace slag cement shall be ensured by trials before use.

Note: 6 Some other properties of concrete such as modulus of elasticity, tensile strength, creep and shrinkage are not likely to be significantly different. For design purposes, it will be sufficiently accurate to take the same value as those used for concrete made with OPC.


### 4.2 Aggregates

Aggregates shall comply with the requirements of IS: 383. Where required by the engineer, aggregates shall be subjected to the tests specified in IS:383. These tests shall be done in accordance with IS:2386 (Part I) to IS: 2386 (Part VIII).

#### 4.2.1 Size of Aggregate

The nominal maximum size of the aggregate should be as large as possible within the limits specified but in no case greater than one fourth of the minimum thickness of the member, provided that the concrete can be placed without difficulty so as to surround

all reinforcement and prestressing tendons thoroughly and fill the corners of the form work.


##### 4.2.1.1

For heavily reinforced concrete members as in the case of ribs of main beams, the nominal maximum size of the aggregates should usually be restricted to 5mm less than minimum clear distance between the main bars, cables, strands or sheathings where provided or 5mm less than minimum cover to the reinforcement, whichever is smaller. However, in lightly reinforced concrete members such as solid slabs with widely spaced reinforcement, limitation of the size the aggregate may not be so important and the nominal maximum size may sometimes be as great as or even greater than the minimum cover.


##### 4.2.1.2

For reinforced concrete and prestressed concrete works a nominal maximum size of 20mm is generally considered satisfactory. In special cases larger size aggregate may be specifically permitted by the engineer, but in no case, the nominal maximum size shall be more than 40mm.


#### 4.2.2

In general, marine aggregate shall not be used for reinforced concrete and prestressed concrete bridges. However, in special cases, use of marine aggregates may be permitted by the engineer subject to the following: -

(a) The marine aggregates shall be thoroughly washed.   
(b) Generally, the limits for chloride content and sulphate content in aggregates after washing will be as under:

<table><thead><tr><th></th><th>Fine Aggregate</th><th>Coarse Aggregate</th></tr></thead><tbody><tr><td>i) Chloride contents (Cl) max.</td><td>0.04% by wt. acid soluble</td><td>0.02% by wt. acid soluble</td></tr><tr><td>ii) Sulphates (SO3) max</td><td>0.4% by wt. acid soluble</td><td>0.4% by wt. acid soluble</td></tr></tbody>
</table>

(c) After washing and drying, the aggregates should conform to IS: 383. The designer should take into account grading of aggregates after washing.


### 4.3 Water

Water used for washing of aggregates and for mixing and curing concrete shall be clean and free from injurious amounts of oils, acids, alkalis, salts, sugar, organic materials or other substances that may be deleterious to concrete or steel. As a guide the following

concentrations represent the maximum permissible values: -

(a) To neutralize 200ml sample of water, using phenolphthalein as an indicator, it should not require more than 2ml of 0.1 normal NaOH. The details of test shall be as given in IS: 3025.   
(b) To neutralize 200ml sample of water, using methyl orange as an indicator, it should not require more than 10ml of 0.1 normal HCl. The details of test shall be as given in IS: 3025.   
(c) Permissible limits for solids when tested in accordance with IS: 3025 shall be as given in Table-1.

<table><caption><b>Table 1 &nbsp;Permissible Limit for Solids</b></caption><thead><tr><th></th><th>Maximum permissible Limit</th></tr></thead><tbody><tr><td>Organic</td><td>200 mg/l</td></tr><tr><td>Inorganic</td><td>3000 mg/l</td></tr><tr><td>Sulphate (as  <i>S</i><i>O</i><sub>4</sub> )</td><td>500mg/l</td></tr><tr><td>Chlorides (as Cl)</td><td>2000 mg/l for plain concrete works, 1000 mg/l for reinforced concrete works and 500 mg/l for prestressed concrete works.</td></tr><tr><td>Suspended matter</td><td>2000 mg/l</td></tr></tbody>
</table>


#### 4.3.1

In case of doubt regarding development of strength, the suitability of water for making concrete shall be ascertained by the compressive strength and initial setting time tests specified in 4.3.1.2 and 4.3.1.3.

##### 4.3.1.1

The sample of water taken for testing shall represent the water proposed to be used for concreting, due account being paid to seasonal variation. The sample shall not receive any treatment before testing other than that envisaged in the regular supply of water proposed for use in concrete. The sample shall be stored in a clean container previously rinsed out with similar water.

##### 4.3.1.2

Average 28 days compressive strength of at least three 15cm concrete cubes prepared with water proposed to be used shall not be less than 90 percent of the average of strength of three similar concrete cubes prepared with distilled water. The cubes shall be prepared, cured and tested in accordance with the requirements of IS:516.

##### 4.3.1.3

The initial setting time of test block made with the appropriate cement and the water proposed to be used shall not be less than 30 minutes and shall not differ by

± 30 minutes from the initial setting time of control test block prepared and tested in accordance with the requirements of IS:4031.


#### 4.3.2

The pH value of water shall generally be not less than 6.


#### 4.3.3

Water found satisfactory for mixing is also suitable for curing concrete. However, water used for curing should not produce any objectionable stain or unsightly deposit on the concrete surface. The presence of tannic acid or iron compounds is objectionable.


### 4.4 Admixtures

The Chief Engineer may permit the use of admixtures for imparting special characteristics to the concrete or mortar on satisfactory evidence that the use of such admixtures does not adversely affect the properties of concrete or mortar particularly with respect to strength, volume change, durability and has no deleterious effect on reinforcement.


#### 4.4.1

The admixtures, when permitted, shall conform to IS:9103.


#### 4.4.2

Calcium chloride or admixtures containing calcium chloride shall not be used in structural concrete containing reinforcement, prestressing tendons or other embedded metal.


#### 4.4.3

The admixture containing Cl & $SO_{3}$ ions shall not be used. Admixtures containing nitrates shall also not be used. Admixtures based on thiocyanate may promote corrosion and therefore shall be prohibited.

### 4.5 Reinforcement


#### 4.5.1

The reinforcement shall be any of the following:

(a) Grade-I mild steel and medium tensile steel bars conforming to IS:432 (Part-I).   
(b) High strength deformed steel bars conforming to IS:1786.   
(c) Thermo-mechanically Treated (TMT) Bars satisfying requirements of IS:1786.   
(d) Rolled steel made from structural steel conforming to IS:2062 Gr.A and Gr.B.


#### 4.5.2

Independent test check on quality of steel from each lot shall be conducted. All reinforcement shall be free form loose small scales, rust and coats of paints, oil, mud etc.


#### 4.5.3

The modulus of elasticity of steel shall be taken as $200kN/mm^{2}$ .

### 4.6 Prestressing Steel


#### 4.6.1

The prestressing steel shall be any of the following :-

(a) Plain hard-drawn steel wire conforming to IS:1785 (part-I).   
(b) Uncoated stress-relieved strand conforming to IS:6006.   
(c) High tensile steel bars conforming to IS:2090.   
(d) Uncoated stress relieved low relaxation strands conforming to IS:14268.


##### 4.6.1.1

All prestressing steel shall be free from splits, harmful scratches, surface flaws, rough, jagged and imperfect edges and other defects likely to impair its use in prestressed concrete.


#### 4.6.2 Modulus of Elasticity

The value of the modulus of elasticity of steel used for the design of prestressed concrete members shall preferably be determined by tests on samples of steel to be used for the construction. For the purposes of this clause, a value given by the manufacturer of the prestressing steel shall be considered as fulfilling the necessary requirements.


##### 4.6.2.1

Where it is not possible to ascertain the modulus of elasticity by test or from the manufacturer of the steel, the following values may be adopted :

<table><thead><tr><th>Type of Steel</th><th>Modulus of Elasticity <i>E</i><sub>s</sub>  kN/mm <sup>2</sup> </th></tr></thead><tbody><tr><td>Plain cold-drawn wiresConforming to IS:1785 (Part-I)</td><td>210</td></tr><tr><td>High tensile alloy steel barsConforming to IS: 2090</td><td>200</td></tr><tr><td>Strands conforming to IS: 6006</td><td>195</td></tr><tr><td>Strands conforming to IS: 14268</td><td>195</td></tr></tbody>
</table>


#### 4.6.3

Coupling units and other similar fixtures used in conjunction with the wires or bars shall have an ultimate tensile strength of not less than the individual strength of the wires or bars being joined.

### 4.7 Handling & Storage of Materials – Storage of materials shall be as per IS: 4082.


#### 4.7.1 Cement

Cement of different specifications shall be stacked separately and quality of stored cement actually used in any member or part of the structure shall fulfill the design and construction requirement of the same. Cement shall be stored at the work site in such a manner as to prevent deterioration either through moisture or intrusion of foreign matter. Cement older than 3 months should normally not be used for PSC works unless the quality is confirmed by tests.


#### 4.7.2 Aggregates

Coarse aggregates supplied in different sizes shall be stacked in separate stockpiles and shall be mixed only after the quantity required for each size has been separately weighed or measured. The quantity of coarse aggregates, thus recombined shall be that required for a single batch of concrete.


#### 4.7.3 Steel

The storage of all reinforcing steel shall be done in such a manner as will ensure that no deterioration in its quality takes place. The coil of HTS wires & strands shall be given anti-corrosive treatment such as water soluble oil coating before wrapping it in hession cloth or other suitable packing. During transportation, it shall be ensured that no damage is done to coils while loading and unloading. Care shall be taken to avoid mechanically damaging, work hardening or heating prestressing tendons while handling.


#### 4.7.4

Any material, which has deteriorated or has been damaged, corroded or contaminated, shall not be used for concrete work.

## 5 CONCRETE


### 5.1 Grades

Concrete shall be in grades as designated as per Table-2.


#### 5.1.1

The characteristic strength is defined as the strength of material below which not more than 5 percent of the test results are expected to fall.

<table><caption><b>Table 2 &nbsp;Grades of Concrete</b></caption><thead><tr><th>GRADE DESIGNATION</th><th>SPECIFIED CHARACTERISTIC COMPRESSIVE STRENGTH AT 28 DAYS (N/mm2)</th></tr></thead><tbody><tr><td>M10</td><td>10</td></tr><tr><td>M15</td><td>15</td></tr><tr><td>M20</td><td>20</td></tr><tr><td>M25</td><td>25</td></tr><tr><td>M30</td><td>30</td></tr><tr><td>M35</td><td>35</td></tr><tr><td>M40</td><td>40</td></tr><tr><td>M45</td><td>45</td></tr><tr><td>M50</td><td>50</td></tr><tr><td>M55</td><td>55</td></tr><tr><td>M60</td><td>60</td></tr></tbody>
</table>

NOTE – In the designation of concrete mix, the letter M refers to the mix and the number to the specified characteristic compressive strength of 150mm cube at 28 days, expressed in N/mm $^{2}$

### 5.2 Properties of Concrete


#### 5.2.1 Tensile Strength of Concrete

The flexural and split tensile strengths shall be obtained as described in IS: 516 and IS: 5816 respectively. When the designer wishes to have an estimate of the tensile strength from compressive strength, the following expression may be used.

$$
f _ {c r} = 0. 7 \sqrt {\mathrm{f} _ {\mathrm{ck}}}
$$

where,

$f_{cr}$ is the flexural strength in $\mathrm{N / mm^2}$ ; and

$f_{ck}$ is the characteristic compressive strength of concrete in N/mm $^{2}$ .


#### 5.2.2 Elastic Deformation

The modulus of elasticity is primarily influenced by the elastic properties of the aggregate and to a lesser extent by the conditions of curing and age of the concrete, the mix proportions and the type of cement. The modulus of elasticity is normally related to the compressive strength of concrete.


##### 5.2.2.1

In the absence of test data, the modulus of elasticity for structural concrete may be taken as follows:

<table><thead><tr><th>GRADE OF CONCRETE (N/mm2)</th><th>MODULUS OF ELASTICITY (kN/mm2)</th></tr></thead><tbody><tr><td>M10</td><td>18</td></tr><tr><td>M15</td><td>22</td></tr><tr><td>M20</td><td>25</td></tr><tr><td>M25</td><td>26</td></tr><tr><td>M30</td><td>28</td></tr><tr><td>M40</td><td>31</td></tr><tr><td>M50</td><td>34</td></tr><tr><td>M60</td><td>36</td></tr></tbody>
</table>


#### 5.2.3 Shrinkage

The shrinkage of concrete depends upon the constituents of concrete, size of the member and environmental conditions. For a given environment the shrinkage of concrete is most influenced by the total amount of water present in the concrete at the time of mixing and to a lesser extent, by the cement content.


##### 5.2.3.1

In the absence of test data, the approximate value of shrinkage strain for design may be taken as follows: -

Total shrinkage strain in plain concrete, reinforced concrete and pre-tensioned prestressed concrete: 0.0003.

Residual shrinkage strain in post-tensioned prestressed concrete: as per Table-3.

<table><caption><b>Table 3 &nbsp;Shrinkage of Post-Tensioned Prestressed Concrete</b></caption><thead><tr><th>AGE OF CONCRETE AT THE TIME OF STRESSING IN DAYS</th><th>STRAIN DUE TO RESIDUAL SHRINKAGE</th></tr></thead><tbody><tr><td>3</td><td>0.00043</td></tr><tr><td>7</td><td>0.00035</td></tr><tr><td>10</td><td>0.00030</td></tr><tr><td>14</td><td>0.00025</td></tr><tr><td>21</td><td>0.00020</td></tr><tr><td>28</td><td>0.00019</td></tr><tr><td>90</td><td>0.00015</td></tr></tbody>
</table>

NOTE: The above values of strain are for Ordinary Portland cement.

For special cases reference to expert literature may be made for Shrinkage.


#### 5.2.4 Creep of Concrete

Creep of the concrete depends, in addition to the factors in 5.2.3, on the stress in the concrete, age at loading and the duration of loading. As long as the stress in concrete does not exceed one third of cube strength at transfer, creep may be assumed to be proportional to the stress.


##### 5.2.4.1

Creep in concrete shall be taken as $43 \times 10^{-6}$ per N/mm $^{2}$ of stress at the centroid of prestressing steel in case of prestressed concrete structures.

For special cases reference to expert literature may be made for Creep.


##### 5.2.4.2

In the absence of experimental data and detailed information on the effect of the variables, the ultimate creep strain may be estimated from the following values of creep co-efficient that is ultimate creep strain/elastic strain at the age of loading.

<table><thead><tr><th>Age of loading</th><th>Creep coefficient</th></tr></thead><tbody><tr><td>7 Days</td><td>2.2</td></tr><tr><td>28 Days</td><td>1.6</td></tr><tr><td>1 year</td><td>1.1</td></tr></tbody>
</table>

Note : The Ultimate creep strain estimated as above does not include the elastic strain.


##### 5.2.4.3

For the calculation of deformation at some stage before the total creep is reached, it may be assumed about half the total creep takes place in first month after loading and that about three-quarter of the total creep takes place in the first six months after loading.


#### 5.2.5 Thermal Expansion

The coefficient of thermal expansion depends on nature of cement, the aggregate, the cement content, the relative humidity and the size of sections. The value of coefficient of thermal expansion for concrete with different aggregates may be taken as below :-

<table><thead><tr><th>Type of Aggregate</th><th>Coefficient of Thermal Expansion for Concrete/ <sup>0</sup> C</th></tr></thead><tbody><tr><td>Quartzite</td><td>1.2 to 1.3 x  10<sup>-5</sup> </td></tr><tr><td>Sandstone</td><td>0.9 to 1.2x  10<sup>-5</sup> </td></tr><tr><td>Granite</td><td>0.7 to 0.95x 10<sup>-5</sup> </td></tr><tr><td>Basalt</td><td>0.8 to 0.95x  10<sup>-5</sup> </td></tr><tr><td>Limestone</td><td>0.6 to 0.9 x  10<sup>-5</sup> </td></tr></tbody>
</table>

#### 5.2.6 Modular Ratio - In elastic analysis, modular ratio shall be taken as under:

For tensile reinforcement, $m_{l}=280/f_{ck}$

For compression reinforcement, $m_{2}=420/f_{ck}$

Note: The above expression for $m_{1}$ and $m_{2}$ partially takes into account long term effects such as creep. Therefore, this is not the same as the modular ratio derived based on the value of $E_{c}$ given in 5.2.2.1.

### 5.3 Workability of Concrete


#### 5.3.1

The concrete mix proportions chosen should be such that the concrete is of adequate workability for the placing conditions of the concrete and can properly be compacted with the means available.

<table><thead><tr><th>Placing Conditions (1)</th><th>Degree of workability (2)</th><th>Values of workability (3)</th></tr></thead><tbody><tr><td>Concreting of shallow sections with vibration</td><td>Very low</td><td>20-10 seconds, vee-bee time or 0.75-0.80, compacting factor</td></tr><tr><td>Concreting of lightly reinforced sections with vibration</td><td>Low</td><td>10-5 seconds, vee-bee time or 0.80-0.85, compacting factor</td></tr><tr><td>Concreting of lightly reinforced sections without vibrations, or heavily reinforced section with vibration</td><td>Medium</td><td>5-2 seconds, vee-bee time or 0.85-0.92, compacting factor or 25-75mm, slump for 20mm† aggregate</td></tr><tr><td>Concreting of heavily reinforced sections without vibration</td><td>High</td><td>Above 0.92, compacting factor or 75-125mm, slump for 20mm† aggregate</td></tr></tbody>
</table>

$\dagger$ For smaller aggregates the values will be lower.

Note:- Suitable plasticizer/admixture may be used to achieve workability of the order of 150-200mm. Plasticizer/Admixture should confirm to clause 4.4.

### 5.4 Durability


#### 5.4.1

The durability of concrete depends on its resistance to deterioration and the environment in which it is placed. The resistance of concrete to weathering, chemical attack, abrasion, frost and fire depends largely upon its quality and constituents materials. Susceptibility to corrosion of the steel is governed by the cover provided and the permeability of concrete. The cube crushing strength alone is not a reliable guide to the quality and durability of concrete; it must also have adequate cement content and a low water-cement ratio. The general environment to which the concrete will be exposed during its working life is classified in three levels of severity that is, moderate, severe and extreme, as described below:

<table><thead><tr><th>ENVIRO-NMENT</th><th>EXPOSURE CONDITION</th></tr></thead><tbody><tr><td>Moderate</td><td>Concrete surface protected against weather or aggressive conditions. Concrete surface sheltered from severe rain or freezing whilst wet. Concrete exposed to condensation, concrete structure continuously under water. Concrete in contact with non-aggressive soil/ground water.</td></tr><tr><td>Severe</td><td>Concrete surface exposed to severe rain, alternate wetting and drying or occasional freezing or severe condensation. Concrete exposed to aggressive sub-soil/ ground water or coastal environment.</td></tr><tr><td>Extreme</td><td>Concrete surface exposed to sea water spray, corrosive fumes or severe freezing conditions whilst wet. Concrete structure surfaces exposed to abrasive action, surfaces of members in tidal zone. All other exposure conditions which are adverse to exposure conditions covered above.</td></tr></tbody>
</table>

#### 5.4.2 Permeability:


##### 5.4.2.1

One of the main characteristics influencing the durability of any concrete is its permeability. Therefore, tests for permeability shall be carried out for concrete bridges as recommended in clause 5.4.2.2. With Strong, dense aggregates, a suitably low permeability is achieved by having a sufficiently low water-cement ratio, by ensuring as thorough compaction of the concrete as possible and by ensuring sufficient hydration of cement through proper curing methods. Therefore, for given aggregates, the cement content should be sufficient to provide adequate workability with a low water-cement ratio so that concrete can be completely compacted by vibration. Test procedure for penetration measuring permeability has been given in Appendix-G. The depth of penetration of moisture shall not exceed 25mm.

##### 5.4.2.2 Permeability test :

(i) Permeability test shall be mandatory for all RCC/PSC bridges under severe and extreme environment;   
(ii) Under moderate environment, permeability test shall be mandatory for all major bridges and for other bridges permeability test is desirable to the extent possible;   
(iii) Permeability test is required for RCC/PSC structural element only.


#### 5.4.3 Maximum Water Cement Ratio

The limits for maximum water cement ratio for design mix shall be based on environmental conditions as defined in Clause 5.4.1. The limits for maximum water-cement ratio for different environmental conditions shall be as given in Table-4(a).

<table><caption><b>Table 4a &nbsp;Maximum Water Cement Ratio</b></caption><thead><tr><th rowspan="2">Environment</th><th colspan="3">Maximum Water-Cement Ratio</th></tr><tr><th>Plain concrete (PCC)</th><th>Reinforced concrete (RCC)</th><th>Prestressed concrete (PSC)</th></tr></thead><tbody><tr><td>Moderate</td><td>0.50</td><td>0.45</td><td>0.40</td></tr><tr><td>Severe</td><td>0.45</td><td>0.40</td><td>0.40</td></tr><tr><td>Extreme</td><td>0.40</td><td>0.35</td><td>0.35</td></tr></tbody>
</table>


#### 5.4.4 Minimum Grade of Concrete

From durability consideration, depending upon the environment to which the structure is likely to be exposed during its service life, minimum grade of concrete shall be as given in Table 4(b).

A) For Bridges in Pre-stressed Concrete and Important Bridges:

<table><caption><b>Table 4b &nbsp;Minimum Grade of Concrete</b></caption><thead><tr><th>Structural Member</th><th>Moderate exposure</th><th>Severe exposure</th><th>Extreme Exposure</th></tr></thead><tbody><tr><td>PCC Member</td><td>M-25</td><td>M-30</td><td>M-35</td></tr><tr><td>RCC Member</td><td>M-30</td><td>M-35</td><td>M-40</td></tr><tr><td>PSC Member</td><td>M-35</td><td>M-40</td><td>M-45</td></tr></tbody>
</table>

B) For Bridges other than mentioned above and substructure:

<table><thead><tr><th>Structural Member</th><th>Moderate exposure</th><th>Severe exposure</th><th>Extreme Exposure</th></tr></thead><tbody><tr><td>PCC Member</td><td>M-15</td><td>M-20</td><td>M-25</td></tr><tr><td>RCC Member</td><td>M-20</td><td>M-25</td><td>M-30</td></tr></tbody>
</table>

#### 5.4.5 Cementitious Material Content :

Depending upon the environment to which the structure is likely to be exposed during its service life, minimum cementitious material content in concrete shall be as given in Table 4(C). Maximum cementitious material content shall be limited to $500 \, kg/m^{3}$ .

<table><caption><b>Table 4c &nbsp;Minimum Cementitious Material Content</b></caption><thead><tr><th rowspan="2">Exposure conditions</th><th colspan="3">Minimum Cementitious material content in Kg/m3</th></tr><tr><th>PCC</th><th>RCC</th><th>PSC</th></tr></thead><tbody><tr><td>Moderate</td><td>240</td><td>300</td><td>400</td></tr><tr><td>Severe</td><td>250</td><td>350</td><td>430</td></tr><tr><td>Extreme</td><td>300</td><td>400</td><td>440</td></tr></tbody>
</table>

#### 5.4.6 Total Chloride Contents: -

The total chloride content by weight of cement shall not exceed the following values: -

(a) For prestressed concrete works –

(i) Under extreme environment 0.06%   
(ii) Under severe and 0.10% moderate environment

(b) For RCC works 0.15%

### 5.5 Concrete Mix Proportioning


#### 5.5.1 Mix Proportion

The mix proportions shall be selected to ensure that the workability of the fresh concrete is suitable for the conditions of handling and placing, so that after compaction its surrounds all reinforcements are completely fills the formwork. When concrete gets hardened, it shall have the required strength, durability and surface finish.


##### 5.5.1.1

The determination of the proportions of cement, aggregates and water to attain the required strengths shall be made as follows:

(a) By designing the concrete mix; such concrete shall be called ‘Design mix Concrete; or   
(b) By adopting nominal concrete mix; such concrete shall be called ‘Nominal mix concrete’.
