Repository: AwkJay/sitemind-openai-hackathon

# SiteMind — AI intelligence layer for data-centre EPC delivery

SiteMind reads a Design Basis Report or a vendor submittal, pulls out each engineering
parameter **with the exact sentence it came from**, and checks it against the **real Indian
code clause** that governs it. In seconds you get cited non-conformances, a project copilot,
schedule-risk forecasts, supply-chain visibility, and commissioning QA.

**Live app:** https://sitemind.awni.in

## The one idea that matters

Most AI compliance tools either hallucinate a citation or bury the decision inside a model
that just says "trust me." SiteMind splits the work in two so it can't do either:

File: standards-service/data/structural_corpus/irs_cbc_1997/CBCODE.md (part 3 of 11)
(d) Other Codes like CEB-FIP, DIN etc.
## Contents
Design mix concrete is preferred to nominal mix. Nominal mixes, when used, are likely to involve higher cement content. Concretes of grades richer than M 20 shall only be design mix concretes.


##### 5.5.1.2 Information Required

In specifying a particular grade of concrete, the following information shall be included: -

(a) Type of mix, i.e. design mix concrete or nominal mix concrete;   
(b) Grade designation;   
(c) Type of cement;   
(d) Maximum nominal size of aggregate;   
(e) Workability;   
(f) Mix proportion (for nominal mix concrete);   
(g) Type of aggregate;   
(h) Whether an admixture shall or shall not be used and the type of admixture and the conditions of use; and   
(i) Exposure condition.

#### 5.5.2 Design Mix Concrete


##### 5.5.2.1

The mix shall be designed to produce the grade of concrete having the required workability, durability and a characteristic strength not less than appropriate values given in Table 2. The procedure given in IS:10262 may be followed for mix design.

#### 5.5.3 Nominal Mix Concrete

Nominal mix concrete may be used for concrete of grade M20. The proportions of materials for nominal mix concrete shall be in accordance with Table 5.

<table><caption><b>Table 5 &nbsp;Proportions for Nominal Mix Concrete</b></caption><thead><tr><th>Grade of conc.</th><th>Total quantity of dry aggregates by mass per 50 kg of cement, to be taken as the sum of the individual masses of fine &amp; coarse aggregates (kg)</th><th colspan="4">Proportion of fine aggregate to coarse aggregates(By Mass)</th><th>Qty of water per 50 kg of cement Max.(liters)</th></tr></thead><tbody><tr><td>(1)</td><td>(2)</td><td colspan="4">(3)</td><td>(4)</td></tr><tr><td></td><td></td><td colspan="4">Fine aggregates grading</td><td></td></tr><tr><td></td><td></td><td>Zone I</td><td>Zone II</td><td>Zone III</td><td>Zone IV</td><td></td></tr><tr><td>M20</td><td>250</td><td>1:1.5</td><td>1:2</td><td>1:2.25</td><td>1:2.5</td><td>25</td></tr></tbody>
</table>

Note: It is recommended that fine aggregate conforming to grading zone IV should not be used in reinforced concrete unless tests have been made to ascertain the suitability of proposed mixed proportions.


##### 5.5.3.1

The cement content of the mix specified in Table 5 for any nominal mix shall be proportionately increased if the quantity of water in a mix has to be increased to overcome the difficulties of placement and compaction, so that water-cement ratio as specified is not exceeded.

Note1: In case of vibrated concrete the limit specified may be suitably reduced to avoid segregation.

Note2: The quantity of water used in the concrete mix for reinforced concrete work should be sufficient, but not more than sufficient to produce a dense concrete of adequate workability for its purpose, which will surround and properly grip all the reinforcement. Workability of the concrete should be controlled by maintaining a water content that is found to give a concrete, which is just sufficiently wet to be placed and compacted without difficulty by means available.


##### 5.5.3.2

If nominal mix concrete made in accordance with the proportions given for a particular grade does not yield the specified strength, such concrete shall be specified as belonging to the appropriate lower grade. Nominal mix concrete proportioned for a given grade in accordance with Table 5 shall not, however be placed in higher grade on the ground that the test strengths are higher than the minimum specified.

### 5.6 Production and Control of Concrete


#### 5.6.1 General

To avoid confusion and error in batching, consideration should be given to using the smallest practical number of different concrete mixes on any site or in any one plant.


##### 5.6.1.1

A competent person shall supervise all stages of production of concrete. Competent person is one who has been issued competency certificate by Divisional Engineer/Senior Engineer for executing and supervising relevant aspect of concreting. Preparation of test specimens and site tests shall be properly supervised.


##### 5.6.1.2

The engineer shall be afforded all reasonable opportunity and facility to inspect the materials and the manufacture of concrete and to take any samples or to make any tests.


#### 5.6.2 Batching

In proportioning concrete, the quantity of both cement and aggregate should be determined by mass. Water should be either measured by volume in calibrated tanks or weighed. Any solid admixture that may be added, may be measured by mass; liquid and paste admixtures by volume or mass. Batching plant where used should conform to IS: 4925. All measuring equipment should be maintained in a clean serviceable condition, and their accuracy periodically checked, Coarse and fine aggregates shall be batched separately.


##### 5.6.2.1

Except where it can be shown to the satisfaction of the engineer that supply of properly graded aggregate of uniform quality can be maintained over the period of work, the grading of aggregate should be controlled by obtaining the coarse aggregate in different sizes and blending them in the right proportions when required, the different sizes being stocked in separate stock piles. The material should be stock-piled for several hours preferably a day before use. The grading of coarse and fine aggregate should be checked as frequently as possible, the frequency for a given job being determined by the engineer to ensure that the specified grading is maintained. The grading of fine and coarse aggregate shall be as per IS:383. The combined aggregate shall also conform to all in-aggregate grading curve as per IS:383.


##### 5.6.2.2

In case uniformity in the materials used for concrete making has been established over a period of time, the proportioning may be done by volume batching for M20 grade concrete with the approval of the engineer, provided the materials and aggregates conform to the grading as per IS:383. Where weigh-batching is not practicable, the quantities of fine and coarse aggregate (not cement) may be determined by volume batching for concrete of grade upto M25. If the fine aggregate is moist and volume batching is adopted, allowance shall be made for bulking in accordance with IS:2386 (part III).


##### 5.6.2.3

It is important to maintain the water-cement ratio constant at its correct value. To this end, determination of moisture contents in both fine and coarse aggregates shall be made as frequently as possible, the frequency for a given job being determined by the engineer according to weather condition. The amount of the added water shall be adjusted to compensate for any observed variations in the moisture contents. For the determination of moisture content in the aggregates, IS:2386 (Part-III) may be referred to. To allow for the variation in mass of aggregate due to variation in their moisture content, suitable adjustments in the masses of aggregate shall also be made. In the absence of exact data, only in the case of nominal mixes, the amount of surface water may be estimated from the values given in Table-6.

<table><caption><b>Table 6 &nbsp;Surface Water Carried by Aggregate</b></caption><thead><tr><th>AGGREGATE</th><th colspan="2">APPROXIMATE QUANTITY OF SURFACE WATER</th></tr></thead><tbody><tr><td></td><td>PERCENT BY MASS</td><td> <i>l</i>/<i>m</i><sup>3</sup> </td></tr><tr><td>(1)</td><td>(2)</td><td>(3)</td></tr><tr><td>Very wet sand</td><td>7.5</td><td>120</td></tr><tr><td>Moderately wet sand</td><td>5.0</td><td>80</td></tr><tr><td>Moist sand</td><td>2.5</td><td>40</td></tr><tr><td>*Moist coarse aggregate</td><td>1.25-2.5</td><td>20-40</td></tr></tbody>
</table>

\* Coarser the aggregate, less the water it will carry.


##### 5.6.2.4

No substitutions in materials used on the work or alterations in the established proportions, except as permitted in 5.6.2.2 and 5.6.2.3 shall be made without additional tests to show that the quality and strength of concrete are satisfactory.

#### 5.6.3 Mixing

Concrete shall be mixed in a mechanical mixer. The mixer should comply with IS:1791. The mixing shall be continued until there is a uniform distribution of the materials in the mass is uniform in colour and consistency. If, there is segregation after unloading from the mixer, the concrete should be remixed.

Note 1: For guidance, the mixing time may be taken as 1.5 to 2 minutes for normal mixer and 45 to 60 seconds for high rated batching plant.


##### 5.6.3.1 Workability of the concrete

Should be controlled by direct-measurement of water content with/without admixtures. Workability should be checked at frequent intervals (refer to IS:1199).

### 5.7 Ready Mixed Concrete


#### 5.7.1 Use of Ready Mixed Concrete

Ready mixed concrete may be used, wherever required. It shall conform to the specifications of concrete, as laid down in this Code. For other aspects, which are not covered in this Code, IS:4926 (Specifications for Ready Mixed Concrete) may be referred.
5.7.2. Effect of transit (transportation) time on Ready Mixed Concrete: As ready mixed concrete is available for placement after lapse of transit time, reduction in workability occurs, which may lead to difficulty in placement of concrete. In addition, in case of longer transit time, initial setting of concrete may also take place, which may render it unusable. Thus, while planning for using of Ready Mixed Concrete, these aspects should be kept in view.   

#### 5.7.3

Checking suitability of Admixtures:- Generally admixtures, like water reducing agent, retarder etc. are used in Ready Mixed Concrete for retention of desired workability and to avoid setting of concrete. In such cases, admixtures should be tested for their suitability as per IS:9103 at the time of finalizing mix design. Regarding specification of admixtures, clause 4.4 of this Code may be referred.

#### 5.7.4 Re-tempering with Concrete

Under any circumstances, retempering i.e. addition of water after initial mixing, shall not be allowed, as it may affect the strength and other properties of concrete.

#### 5.7.5

Time Period for delivery of concrete: The concrete shall be delivered completely to the site of work within 1½

hours (when the atmospheric temperature is above $20^{\circ}$ C) and within 2 hours (when the atmospheric temperature is at or below $20^{\circ}$ C) of adding the mixing water to the dry mix of cement and aggregate or adding the cement to the aggregate, whichever is earlier. In case, location of site of construction is such that this time period is considered inadequate, increased time period may be specified provided that properties of concrete have been tested after lapse of the proposed delivery period at the time of finalising mix design.


#### 5.7.6

Transportation of Ready Mixed Concrete: The Ready Mixed Concrete shall be transported in concrete transit agitators conforming to IS: 5892 (Specification for concrete transit mixers and agitators). Agitating speed of the agitators during transit shall not be less than 2 revolutions per minute not more than 6 revolution per minute.

## 6 FALSE WORK & FORM WORK

### 6.1 Falsework

#### 6.1.1 General


##### 6.1.1.1

Falsework shall be designed to meet the requirements of the permanent structure, taking into account the actual conditions of materials, environment and site conditions.


##### 6.1.1.2

Careful attention shall be paid to the detailing of connections and function with a view to avoiding gross errors leading to significant damage or failure.

#### 6.1.2 Loads:


##### 6.1.2.1

Falsework shall be designed to cater for following loads:

(a) Dead load of wet concrete and reinforcement;   
(b) Weight of form work;   
(c) Plant and equipment including impact;   
(d) Impact due to deposition of concrete;   
(e) Construction personnel;   
(f) Prestressing loads;   
(g) Lateral loads;   
(h) Wind loads;   
(i) Force due to water current, if any.


#### 6.1.3 Materials

All the materials shall conform to the specified quality consistent with the intended purpose and actual site condition as applicable.

#### 6.1.4 Falsework Plans

Falsework plans shall include the following information:

(a) Design Assumptions – All major design values and loading conditions shall be shown on these drawings. They include assumed values of superimposed load, rate of placement, mass of moving equipment which may be operated on formwork, foundation pressures, camber diagram and other pertinent information, if applicable.   
(b) Types of materials, sizes, lengths and connection details.   
(c) Sequence of removal of forms and shores.   
(d) Anchors, form ties, shores and braces.   
(e) Field adjustment of the form during placing of concrete.   
(f) Working scaffolds and gangways.   
(g) Weep holes, vibrator holes or access doors for inspection and placing of concrete.   
(h) Construction joints, expansion joints.   
(i) Sequence of concrete placements and minimum/maximum elapsed time between adjacent placements.   
(j) Chamfer strips or grade strips for exposed corners and construction joints.   
(k) Foundation details for falsework.   
(l) Special provisions such as protection from water, ice and debris at stream crossings.   
(m) Form coatings and release agents.   
(n) Means of obtaining specified concrete.   
(o) Location of box outs, pipes, ducts, conduits and miscellaneous inserts in the concrete attached to or penetrating the forms.   
(p) Location and spacing of rubber pads where shutter vibrators are used.

### 6.2 Formwork


#### 6.2.1 General

The formwork shall conform to the shapes, lines and dimensions shown on the drawings such that the relevant tolerances of finished concrete as specified in 6.5 are achieved.


#### 6.2.2

Formwork shall be so constructed and supported as to remain sufficiently rigid during the placement and compaction of the concrete and shall be sufficiently water-tight to prevent loss of water or mortar from concrete. The formwork and false work must be designed keeping in view all loads and forces.


#### 6.2.3

Forms for finished surfaces should be smooth and mortar tight. If wood forms are used, the boards must be uniform in the thickness, tongued and grooved, smoothly finished on the surface next to the concrete, evenly matched and tightly placed, except where the desired surface or appearance requires special treatment. The use of forms of plywood/steel/similar product is also permitted.


#### 6.2.4

Finishing: No surface finishing will normally be provided. If minor defects are noticed, the surface should be rendered. The required finish shall be obtained by use of properly designed formwork of closely jointed boards. The surface may be improved by carefully removing all fins and other projections, thoroughly washing down and then filling the most noticeable surface blemished with a cement and fine aggregate paste. For major defects, if noticed any repairs should be carried out with prior approval of the engineer.


#### 6.2.5

Moulds for pretension works shall be sufficiently strong and rigid to withstand, without distortion, the effects of placing and compacting concrete as well as those prestressing in case of manufacture by the individual mould process where the prestressing tendon is supported by the mould before transfer.


### 6.3

Cleaning and Treatment of Forms- All rubbish particularly chippings, shavings and sawdust shall be removed from the interior of the forms before the concrete is placed and the formwork in contact with the concrete shall be cleaned and thoroughly wetted or treated with an approved release agent. Care shall be taken that such approved release agent is kept out of contact with the reinforcement.


### 6.4 Stripping Time

Forms shall not be struck until the concrete has reached a strength at least twice the stress to which the concrete may be subjected at the time of removal of formwork. The strength referred to shall

be that of concrete using the same cement and aggregates, with the same propositions and cured under conditions of temperature and moisture similar to those existing on the work. Where possible, the formwork shall be left longer as it would assist the curing.


#### 6.4.1

In normal circumstances and where ordinary Portland cement is used, forms may generally be removed after the expiry of the following periods:

<table><thead><tr><th>(a)</th><th>Walls, columns &amp; vertical faces of all structural members.</th><th>24 to 48 hrs. as may be decided by the Engineer.</th></tr></thead><tbody><tr><td>(b)</td><td>Slabs (props left under)</td><td>3 days</td></tr><tr><td>(c)</td><td>Beam soffits (props left under)</td><td>7 days</td></tr><tr><td>(d)</td><td>Removal of props under slabs:</td><td></td></tr><tr><td rowspan="2"></td><td>(i) Spanning up to 4.5m</td><td>7 days</td></tr><tr><td>(ii) Spanning over 4.5m</td><td>14 days</td></tr><tr><td>(e)</td><td>Removal of props under beams:</td><td></td></tr><tr><td rowspan="2"></td><td>(i) Spanning upto 6 m.</td><td>14 days</td></tr><tr><td>(ii) Spanning over 6m</td><td>21 days</td></tr></tbody>
</table>

For other cements, the stripping time recommended for ordinary Portland cement may be suitably modified.


##### 6.4.1.1

The number of props left under, their sizes and disposition shall be such as to be able to safely carry the full dead load of the slab or beam as the case may be together with any live load likely to occur during curing or further construction.


#### 6.4.2

Where the shape of the element is such that the formwork has reentrants angles, the formwork shall be removed as soon as possible after the concrete has set, to avoid shrinkage cracking occurring due to the restraint imposed.


#### 6.4.3

The forms should be so constructed as to be removable in the sections without marring or damaging the surface of the concrete. Forms should be removed as soon as possible in order to make necessary repairs and finish the surface. As soon as forms are removed, list of major/minor defects noticed in concrete should be prepared. Repairing methodology should be approved by Engineer Incharge. After making necessary repairs, the surface should be finished with wood float so as to free from streaks, discolourations or other imperfections. Plastering should not be permitted and a steel trowel should not be used to finish surfaces.

### 6.5 The Tolerances for Finished Concrete Bridge Structures:-

<table><thead><tr><th>1.</th><th>Shift from alignment</th><th>±25mm</th></tr></thead><tbody><tr><td>2.</td><td>Deviation from plumb or specified, batter for face of exposed piers.</td><td>1 in 250, subjected to a maximum value of 0.05 times the least lateral dimension of pier.</td></tr><tr><td>3.</td><td>Deviation from plumb or specified, batter for face of backfilled abutments</td><td>1 in 125</td></tr><tr><td>4.</td><td>Cross-sectional dimensions of piers, abutments and girders</td><td>-5 mm+20mm</td></tr><tr><td>5.</td><td>Thickness of deck slab of bridges</td><td>+6mm-3mm</td></tr><tr><td>6.</td><td>Size and locations of openings</td><td>±12mm</td></tr><tr><td>7.</td><td>Plan dimensions of footings (formed)</td><td>+50mm-25mm</td></tr><tr><td>8.</td><td>Plan dimensions of footings (Unformed excavations)</td><td>+75mm-00mm</td></tr><tr><td>9.</td><td>Thickness of footings</td><td>+No limit-5%</td></tr><tr><td>10</td><td>Footing eccentricity</td><td>0.02 times the width of the footing in the direction of deviation but not more than 50mm.</td></tr><tr><td>11</td><td>Reduced level of top of footing/pier/bed block</td><td>±5mm</td></tr><tr><td>12</td><td>Centre to centre distance of pier and abutments at pier top</td><td>±30mm</td></tr><tr><td>13</td><td>Centre to centre distance of bearings along span</td><td>±5mm</td></tr><tr><td>14</td><td>Centre to centre distance of bearings across span</td><td>±5mm</td></tr></tbody>
</table>

## 7 REINFORCEMENT AND PRESTRESSING TENDONS


### 7.1

Ordinary Reinforcement- Any reinforcement which is bent, should not be rebent at the location of the original bend. Where the temperature of steel is below $5^{\circ}\mathrm{C}$ , special precautions may be necessary such as reducing the speed of bending or with the engineer's approval, increasing the radius of bending.


#### 7.1.1 Straightening, Cutting & Bending

Reinforcement shall be bent and fixed in accordance with the procedure specified in IS: 2502 and shall not be straightened in a manner that will injure the material. All reinforcement shall be bent cold.


#### 7.1.2

Special precautions like coating of reinforcement bars shall be taken for reinforced concrete elements exposed to severe and extreme exposure conditions.


#### 7.1.3 Placing

All reinforcement shall be placed and maintained in the position shown in the drawings.


##### 7.1.3.1

Crossing bars should not be tack-welded for assembly of reinforcement unless permitted by the engineer. At all intersections, reinforcing bars shall be securely bound together with 1.6mm dia mild steel wire in accordance with IS:280 or with approved reinforcement clips. The free ends of the binding wire shall be bent inwards. For aggressive environment, galvanized binding wire shall be used.


##### 7.1.3.2

All steel fabrics shall be lapped two meshes unless otherwise shown on the drawing and securely bound to the supporting bars with 1.6mm dia mild steel wire (IS:280) or approved reinforcement clips. The free ends of the binding wire shall be bent inwards. Proper cutting pliers shall be used and the wire binding and tying shall be done as tightly as possible.


##### 7.1.3.3 Tolerance on placing of Reinforcement

Unless otherwise specified by the engineer, reinforcement shall be placed within the following tolerances:

(a) For over all depth 200 mm or less : ± 10mm   
(b) For over all depth more than 200mm : ±15mm

The cover shall, in no case, be reduced by more than one-third of specified cover or 5mm whichever is less.


##### 7.1.3.4

Sufficient spacers shall be provided as shall in the opinion of the engineer be necessary to maintain specified concrete cover to the reinforcement and preventing displacement before and during the placement of the concrete. Spacers should be of such material and designs as will be durable, will not lead to the corrosion of reinforcement and will not cause spalling of the concrete cover. Spacer block made from cement, sand and small aggregates should match the mix proportion of the concrete as far as is practicable with a view to being comparable in strength, durability and appearance. The use of the pieces of wood, tile or porous material will not be allowed for this purpose.


#### 7.1.4 Welded Joints or Mechanical Connections

Welded joints or mechanical connections in reinforcement may be used with the approval of the engineer but in the case of important connections, test shall be made to prove that the joints are of the full strength of bars connected.


##### 7.1.4.1

Welding of mild steel bars conforming to IS:432(Part I) may be permitted with the approval of the engineer. Welding of mild steel reinforcement shall be done in accordance with the recommendations of IS:2751. All welders and welding operators to be employed shall have to be qualified by tests prescribed in IS: 2751. Inspection of welds shall conform to IS:822 and destructive and non-destructive testing may be undertaken when deemed necessary. Joints with weld defects detected by visual inspection or dimensional inspection shall not be accepted.


##### 7.1.4.2

Welded joints may be permitted in cold-worked bars conforming to IS:1786 provided that the carbon equivalent calculated from the chemical composition of the bar is 0.4% or less. Welding of the cold-worked bars may be done in accordance with the recommendations of IS:9417. When cold-worked bars are welded, the stress at the weld should be limited to the strength of mild steel bars without cold-working.


##### 7.1.4.3

Butt welding between the ends of a bar in line, whereby the stress is transferred across the section, is to be allowed for mild steel bars only.


##### 7.1.4.4

Welded joints should not be located near the bends in the reinforcement. Wherever possible, joints in the parallel bars of principal tensile reinforcement should be staggered. The welded joints may preferably, be placed in regions of low stresses.


##### 7.1.4.5

Bars may be joined with mechanical devices e.g. by special grade steel swaged on to bars in end to end contact or by screwed couplers or using bottlenuts, if permitted by the engineer. Patented systems with approved use shall only be permitted to be used on production of test results showing the adequacy of the device to the satisfaction of the Engineer-In -charge. The effectiveness for such joints shall invariably be proved by static and fatigue strength tests. Such joints should preferably be located at sections where the bending moment is not more than 50 percent of the moment of resistance and such joints should be so disposed that at

any section not more than 50% of the bars are connected by mechanical devices, bottlenuts or couplings (see 15.9.6.5).


##### 7.1.4.6

Reinforcement temporarily left projecting from the concrete at construction joints or other joints shall not be bent during the period in which concreting is suspended except with the approval of the engineer. Where reinforcement bars are bent aside at construction joints and afterwards bent back to the original positions, care should be taken to ensure that at no time is the radius of the bend less than 4 bar diameters for plain mild steel or 6 bar diameters for the deformed bars. Care shall also be taken when bending back bars to ensure that the concrete around the bar is not damaged.


##### 7.1.4.7

No concreting shall be done until the reinforcement has been inspected and approved by the Engineer.


#### 7.1.5 Protective Coatings

In order to offer adequate resistance against corrosion, reinforcement bars may be provided with suitable protective coatings depending upon the environmental conditions. In aggressive environments (severe and extreme) application of cement slurry coating after removal of rust and other loose material from the surface of the reinforcement bar will generally be sufficient. However, specialist literature may be referred to in extreme exposure condition.

### 7.2 Prestressing Tendons

#### 7.2.1 Straightening


##### 7.2.1.1

The wire and strands as supplied, shall be self-straightening when uncoiled.


##### 7.2.1.2

In the case of high tensile steel bars, any straightening (or bending if the design provides for curved bars) shall be carried out by means of a bar-bending machine. Bars shall not be bent when their temperature is less than $10^{\circ}$ C. Bars bent in threaded portion shall be rejected.


##### 7.2.1.3

In no case, heat shall be applied to facilitate straightening or bending of prestressing steel.


#### 7.2.2

Special precautions like coating of prestressing wires/strands/ bars/tendons shall be taken for post-tensioned prestressed concrete elements exposed to severe and extreme exposure conditions.

#### 7.2.3 Cutting


##### 7.2.3.1

All cutting to length and trimming of the ends of wires shall be done by suitable mechanical cutters.


##### 7.2.3.2

Bars shall preferably be ordered to the exact length required. Any trimming required shall be done only after the bar has been tensioned and the grout has set; it shall then be carried out in accordance with 7.2.3.1.

#### 7.2.4 Jointing


##### 7.2.4.1

Strands and hard-drawn wires, used in prestressed concrete work shall be continuous over the entire length of the tendon.


##### 7.2.4.2

High tensile steel bars may be joined together by means of couplings, provided the strength of the coupling is such that in a test to destruction, the bar shall fail before the coupling.


##### 7.2.4.3

Welding shall not be permitted in prestressing steel.

#### 7.2.5 Arrangement of Tendons and Positioning


##### 7.2.5.1

All prestressing steel shall be carefully and accurately located in the exact positions shown in design drawings. The permissible tolerance in the location of the prestressing tendon shall be $\pm$ 5mm. Curves or bends in prestressing tendon required by the designer shall be gradual and the prestressing tendon shall not be forced around sharp bends or be formed in any manner which is likely to set up undesirable secondary stresses.


##### 7.2.5.2

The relative position of wires in a cable, whether curved or straight, shall be accurately maintained by suitable means such as sufficiently rigid and adequately distributed spacers.


##### 7.2.5.3

In the case of post-tensioned work, the spacing of wires in a cable shall be adequate to ensure the free flow of grout.


##### 7.2.5.4

The method of supporting and fixing the tendons (or the sheaths or duct formers) in position should be such that they will not be displaced by heavy or prolonged vibration, by pressure of the wet concrete, including

upwards thrust of concrete, by workmen or by construction traffic.


##### 7.2.5.5

The means of locating prestressing tendons should not unnecessarily increase the friction greater than that assumed in the design, when they are being tensioned.

#### 7.2.6 Tensioning the Tendons


##### 7.2.6.1 General

All wires, strands or bars stressed in one operation shall be taken, where possible, from the same parcel. Each cable shall be tagged with its number from which the coil numbers of the steel used can be identified. Cables shall not be kinked or twisted. Individual wires or strands for which extensions are to be measured shall be readily identifiable at each end of the member. No strand that has become unravelled shall be used. The order in which wires or cables forming a part of prestressing tendon are to stressed should be in such a way that stresses permitted are not exceeded at any stage. The order should be decided by the engineer responsible for the design and should be shown on the working drawings. Similarly, where there are a large number of separate tendons, the order in which the tendons are to be stressed should be decided by the engineer and shown on the working drawings. The tensioning of each tendon should be such as to cause as little eccentric stress as possible and to ensure this, symmetrical tendons should be successively stressed.

##### 7.2.6.2 Tensioning Apparatus


###### 7.2.6.2.1

The requirements of 7.2.6.2 shall apply to both the pre-tensioned and the post-tensioned methods of prestressed concrete except where specifically mentioned otherwise.


###### 7.2.6.2.2

Prestressing steel may be tensioned by means of hydraulic jacks of similar mechanical apparatus. The method of tensioning steel covered by this code is generally by means of hydraulic or similar mechanical jacks.

The type of tensioning apparatus shall be such that a controlled force can be applied. It shall not induce dangerous secondary stresses or torsional effects on steel, concrete or on the anchorages.


###### 7.2.6.2.3

The means of attachment of the tendon to the jack or tensioning device shall be safe and secure and such as not to damage the wire or bar.


###### 7.2.6.2.4

The force in the tendons during the tensioning shall be measured by direct-reading load cells or obtained indirectly from gauges fitted in the hydraulic system to determine the pressure in the jacks. Facilities shall be provided for the measurement of the extension of the tendon and of any movement of the tendon in the gripping devices. The load-measuring device shall be calibrated to an accuracy with +2% and checked at intervals to the approval of the engineer. Elongation of the tendon shall be measured to an accuracy within ± 2% or 2mm, whichever is more accurate.


###### 7.2.6.2.5

The tensioning equipment shall be calibrated before the tensioning operation and at intervals to the approval of the engineer.


###### 7.2.6.2.6 Temporary Gripping Device

Prestressing tendons may be gripped by wedges, yokes, double cones or any other approved type of gripping devices. The prestressing wires may be gripped singly or in groups. Gripping devices shall be such that in a tensile test, the wire or wires fixed by them would break before failure of the grip itself.


###### 7.2.6.2.7 Releasing Device

The releasing device shall be so designed that during the period between the tensioning and release, the tension in the prestressing elements is fully maintained by positive means, such as external anchorages. The device shall enable the transfer or prestress to be carried out gradually so as to avoid large difference of tension between wires in a tendon, severe eccentricities of prestress or the sudden application of stress to the concrete.

##### 7.2.6.3 Pretensioning


###### 7.2.6.3.1

Straight Tendons- In the long-line method of pre-tensioning sufficient locator plates shall be distributed throughout the length of the bed to ensure that the wires or strands are maintained in their proper position during concreting. Where a number of units are made in line, they shall be free to slide in the direction of their length and thus permit transfer of the prestressing force to the concrete along the whole line.

In the individual mould system, the moulds shall be sufficiently rigid to provide the reaction to the prestressing force without distortion.


###### 7.2.6.3.2 Deflected Tendons

Where possible the mechanisms for holding down or holding up tendons shall ensure that the part in contact with the tendon is free to move in the line of the tendon so that frictional losses are nullified. If, however, a system is used that develops a frictional force, this force shall be determined by test and due allowance made.

For single tendons, the deflector in contact with the tendon shall have a radius of not less than 5 times the tendon diameter for wire or 10 times the tendon diameter for a strand, and the angle of deflection shall not exceed 15 degrees.

The transfer of the prestressing force to the concrete shall be effected in conjunction with the release of hold-down and hold-up forces as approved by the engineer.

##### 7.2.6.4 Post-tensioning


###### 7.2.6.4.1 Arrangement of Tendons

Where wires, strands or bars in a tendon are not stressed simultaneously, the use of spacers shall be in accordance with the recommendations of the system manufacturer.


###### 7.2.6.4.2 Sheathing

The sheathings shall be in mild steel as per the sub-clause 7.2.6.4.2.3. However, as an alternative, HDPE sheathings as per sub-clause 7.2.6.4.2.4 may be used subject to its being cost effective as compared to metal sheathing. The sheaths shall be in as long lengths as practical so as not to be dented or deformed during handling and transporting. These shall conform to the requirements as per tests specified in Appendix-B and B1 and the manufacturer shall furnish a test certificate to this effect. The tests specified in Appendix B1 are to be performed as part of additional acceptance tests for prestressing system employing corrugated HDPE sheathing ducts and are not meant for routine site testing purpose.


###### 7.2.6.4.2.1

The sheaths shall be sufficiently watertight to prevent concrete laitance penetrating in them in quantities likely to increase friction. Special care shall be taken to ensure water-tightness at the joints.


###### 7.2.6.4.2.2

The alignment of all sheaths and extractable cores shall be correct to the requirements of the drawings and maintained securely to prevent displacement during placement and compaction of concrete. The permissible tolerance in the location of the sheaths and extractable cores shall be 5 mm. Any distortion of the sheath during concreting may lead to additional friction.

##### 7.2.6.4.2.3 Mild Steel Sheathing


###### 7.2.6.4.2.3.1

Unless otherwise specified, the material shall be Cold Rolled Cold Annealed (CRCA) mild steel intended for mechanical treatment and surface refining but not for quench hardening or tempering. The material shall be clean and free from rust and normally of bright metal finish. However, in case of use in aggressive environment (severe and extreme as defined in clause 5.4.1), galvanized or lead coated mild steel strips may be used.


###### 7.2.6.4.2.3.2

The thickness of the strips shall be a minimum of 0.24 mm ± 0.02 mm for internal diameter of sheathing ducts upto and including 51mm and shall be 0.30 mm±0.02 mm for diameter beyond 51mm and upto 91 mm.


###### 7.2.6.4.2.3.3

The joints of all sheathing shall conform to the provisions contained in Appendix “C”.

##### 7.2.6.4.2.4 Corrugated HDPE sheathing


###### 7.2.6.4.2.4.1

Unless otherwise specified, the material for the high-density polyethylene (HDPE) sheathing shall have the following properties:


###### 7.2.6.4.2.4.2

The thickness of the wall shall be $2.3 \pm 0.3$ mm as manufactured and 1.5mm after loss in the compression test as per clause B1-2 at Appendix B1, for sheathing upto 160 mm Outer Diameter.


###### 7.2.6.4.2.4.3

The sheathing shall be corrugated on both the sides. The sheathings shall transmit full tendon strength from the tendon to the surrounding concrete over a length not greater than 40 times the sheathing diameter.


###### 7.2.6.4.2.4.4

Sheathings shall be joined by adopting any one of the following methods, as convenient to suit the individual requirements of the location, subject to the satisfactory pressure tests, before adoption.

- Screwed together with male and female threads.   
- Jointing with thick walled HDPE shrink couplers with glue.   
• Welding with electrofusion couplers.

The joints shall be able to withstand an internal pressure of 0.5 bar (0.05Mpa) for 5 minutes as per water loss test procedure given in clause B-7 at Appendix B.


###### 7.2.6.4.3 Anchorages

The anchorage system in general comprises the anchorage itself and the arrangement of tendons and reinforcement designed to act with the anchorage.


###### 7.2.6.4.3.1

The anchorage may consist of any device patented or otherwise, which complies with the requirements laid down in 7.2.6.4.3.2 to 7.2.6.4.3.6. Proprietary anchorages shall be handled and used strictly in accordance with the manufacturer's instructions and recommendations.

<table><thead><tr><th rowspan="2">Property</th><th rowspan="2">Unit</th><th rowspan="2">Applicable Standard</th><th rowspan="2">Temperature</th><th colspan="2">Acceptance Values</th></tr><tr><th>Min</th><th>Max</th></tr></thead><tbody><tr><td>Carbon content</td><td>%</td><td></td><td></td><td>2</td><td>-</td></tr><tr><td>Density</td><td>gm/cc</td><td>IS2530</td><td>23°C</td><td>0.94</td><td>0.96</td></tr><tr><td>Tensile strength at Yield</td><td>MPa</td><td>BS EN ISO 527-3</td><td></td><td>20</td><td>26</td></tr><tr><td>Shore &#x27;D&#x27; Hardness</td><td></td><td>BS EN ISO 2039-1</td><td></td><td>55</td><td>65</td></tr><tr><td>Elongation at Yield</td><td>%</td><td>BS EN ISO 527-3</td><td></td><td>7</td><td>10</td></tr><tr><td>Melt Flow Index (MFI)</td><td>g/10 minutes</td><td>IS:2530</td><td>190°C under a mass of 5 kg</td><td>0.5</td><td>1.2</td></tr><tr><td>Environmental Stress Crack Resistance</td><td>Hrs</td><td>ASTMD-1693</td><td>70°C</td><td>192</td><td></td></tr><tr><td>Coefficient of Thermal Expansion for 20°C - 80°C</td><td>/°C</td><td>DIN 53 752</td><td></td><td>1.50x10-4</td><td></td></tr><tr><td>Charpy impact strength of notched specimen (i)at 23°C (ii) at -40°C</td><td>kJ/m2</td><td>BS EN ISO 179</td><td></td><td>1.0kJ/m24 kJ/m2</td><td></td></tr></tbody>
</table>


###### 7.2.6.4.3.2

The anchoring device shall be capable of holding without more than nominal slip the prestressing tendon subjected to a load midway between the proposed initial prestressing load and the ultimate strength of the prestressing tendon.


###### 7.2.6.4.3.3

The anchoring device shall be strong enough to resist in all respects a force equal to at least the breaking strength of the prestressing tendon it anchors.


###### 7.2.6.4.3.4
