Repository: AwkJay/sitemind-openai-hackathon

# SiteMind — AI intelligence layer for data-centre EPC delivery

SiteMind reads a Design Basis Report or a vendor submittal, pulls out each engineering
parameter **with the exact sentence it came from**, and checks it against the **real Indian
code clause** that governs it. In seconds you get cited non-conformances, a project copilot,
schedule-risk forecasts, supply-chain visibility, and commissioning QA.

**Live app:** https://sitemind.awni.in

## The one idea that matters

Most AI compliance tools either hallucinate a citation or bury the decision inside a model
that just says "trust me." SiteMind splits the work in two so it can't do either:

File: standards-service/data/structural_corpus/irs_cbc_1997/CBCODE.md (part 4 of 11)
(d) Other Codes like CEB-FIP, DIN etc.
## Contents
The anchorage shall transfer effectively and distribute, as evenly as possible, the entire force from the prestressing tendon to the concrete without inducing undesirable secondary or local stresses.


###### 7.2.6.4.3.5

The anchorage shall be safe and secure against both dynamic and static loads as well as against impact.


###### 7.2.6.4.3.6

The anchorage shall have provision for the introduction of a suitable protective medium, such as cement grout, for the protection of the prestressing steel unless alternate arrangements are made.


###### 7.2.6.4.3.7

Where embedded anchorage are provided, its spacing, reinforcement details, concrete strength, cover and other dimensions shall conform to the manufacturer's specification/ specialized literature.


###### 7.2.6.4.4 Deflected Tendons

The deflector in contact with the tendon shall, where possible, have a radius of not less than 50 times the diameter of the tendon and the total angle of the deflection shall not exceed 15 degree. Where the radius is less than 50 times the diameter of the tendon, and the angle of deflection exceeds 15 degree, the loss of strength of the tendon shall be determined by test and due allowance made.

##### 7.2.6.5 Stressing


###### 7.2.6.5.1

The tensioning of prestressing tendons shall be carried out in manner that will induce a smooth and even rate of increase of stress in the tendons. All wires/strands in a tendon shall be stressed simultaneously.


###### 7.2.6.5.2

The total tension imparted to each tendon shall conform to the requirement of the design. No alteration in the prestressing force in any tendon shall be allowed unless specifically approved by the designer.


###### 7.2.6.5.3

Any slack in the prestressing tendon shall first be taken up by applying in a small initial tension.

The initial tension required to remove slackness shall be taken as the starting point for measuring the elongation and a correction shall be applied to the total required elongation to compensate for the initial tensioning of the wire. The extent of correction shall be arrived at by plotting on a graph the gauge reading as abscissae and extensions as ordinates; the intersection of the curve with the Y axis when extended shall be taken to give the effective elongation during initial tensioning and this effective elongation shall be added to the measured elongation to arrive at the actual total elongation as shown in Fig. 1.

![Fig. 1 Actual Elongation](figures/figure_1.jpg)



###### 7.2.6.5.4

When two or more prestressing tendons are to be tensioned simultaneously, care shall be taken to ensure that all such tendons are of the same length from grip to grip. The provision shall be more carefully observed for tendons of length smaller than 7.5 m.


###### 7.2.6.5.5

The placement of cables or ducts and the order of stressing and grouting shall be so arranged that the prestressing steel when tensioned and grouted, does not adversely affect the adjoining ducts.

##### 7.2.6.5.6 Measurements of Prestressing Force


###### 7.2.6.5.6.1

The force induced in the prestressing tendon shall be determined by means of gauges attached to the tensioning apparatus as well as by measuring the extension of the steel and relating it to its stress-strain curve. The variation between the two measurements should be within $\pm5\%$ . It is essential that both methods are used jointly so that the inaccuracies to which each is singly susceptible are minimized. Due allowance shall be made for the frictional losses in the tensioning apparatus. If the variation of two measurements exceeds 5% then :

(i) the cause shall be ascertained.

(ii) the cable should be released and re-stressed.   
(iii) even then, if the variation does not come within 5% then the cable is to be rejected.

The pressure gauge of devices attached to the tensioning apparatus to measure the force shall be periodically calibrated to ensure that they do not at any time introduce errors in reading exceeding 2 percent.

Note:- If the calculated elongation is reached before the calculated gauge pressure is obtained, continue tensioning till attaining the calculated gauge pressure, provided the elongation does not exceed 1.05 times the calculated elongation. If this elongation is achieved before the calculated gauge pressure is attained, stop stressing and inform the engineer for ascertaining the cause.

If the calculated elongation has not been reached continue tensioning by intervals of $5 \, kg/cm^{2}$ until the calculated elongation is reached provided the gauge pressure does not exceed 1.05 times the calculated gauge pressure.

If the elongation of 1.05 times the calculated gauge pressure is less than 0.95 times the calculated elongation, the following measures must be taken, in succession, to define the cause of this lack of elongation :

• Recalibrate the pressure gauge.   
- Check the correct functioning of the jack, pump and leads.   
- De-tension the cable. Slide it in its duct to check that it is not blocked by mortar, which has entered through holes in the sheath. Re-tension the cable, if free.   
- Elastic modulus of strand of PSC Steel should be adopted as per the test result of the steel.   
- If the required elongation is not obtained, further operations such as cutting or sealing, should not be undertaken without the approval of the engineer.


###### 7.2.6.5.6.2

In measuring the extension of prestressing steel, any slip which may occur in the gripping device shall be taken into consideration.


###### 7.2.6.5.7 Breakage of Wires

The breakage of wires in any one prestressed concrete member shall not exceed 2.5 percent during tensioning. Wire breakage after

anchorage, irrespective of percentage, shall not be condoned without special investigation.

##### 7.2.6.5.8 Transfer of prestressing Force


###### 7.2.6.5.8.1

The transfer of the prestress shall be carried out gradually so as to avoid large differences of tension between wires in a tendon, severe eccentricities of prestressing force and the sudden application of stress to the concrete.


###### 7.2.6.5.8.2

Where the total prestressing force in a member is built up by successive transfers to the force of a number of individual tendons on to the concrete, account shall be taken of the effect of the successive prestressing.


###### 7.2.6.5.8.3

In the long line and similar methods of prestressing, when the transfer is made on several moulds at a time, care shall be taken to ensure that the prestressing force is evenly applied on all the moulds and that the transfer of prestress to the concrete is uniform along the entire length of the tension line.


#### 7.2.7

Protection of Prestressing Steel and Anchorages – In all constructions of the post-tensioned type, where prestressing is initially carried out without bond, the prestressing tendon shall, at a subsequent date and generally not later than one week after prestressing, be given adequate protection against corrosion.


##### 7.2.7.1 Internal Prestressing Steel

Internal prestressing steel is best protected by a cement or cement-sand grout preferably in colloidal form. Care shall be taken to prevent segregation and for that purpose, only fine sand shall be used.


##### 7.2.7.2 External Prestressing Steel

The protection of external prestressing steel is usually best done by encasing the tensioned wires, strands or bars in a dense concrete secured to the main concrete, for example, by reinforcement left projecting from the latter. If a cement-sand mix is used, the cover provided and its density should be adequate to prevent corrosion. Alternatively, the steel may be encased in bitumen or where the steel is accessible for inspection and maintenance, paint protection may be provided.


##### 7.2.7.3

The anchorage shall be adequately protected against damage or corrosion soon after the completion of the final stressing and grouting operations.

## 8 TRANSPORTATION, PLACEMENT, COMPACTION & CURING OF CONCRETE


### 8.1 Transportation

Mixed concrete shall be transported from the place of mixing to the place of final deposit as rapidly as practicable by methods which will prevent the segregation or loss of the ingredients. Concrete shall be deposited as near as practicable to its final position to avoid rehandling.


#### 8.1.1

When concrete is conveyed by chute, the plant shall be of such size and design as to ensure practically continuous flow in the chute. The slope of the chute shall be such as to allow the concrete to flow without the use of excessive quantity of water and without segregation of the ingredients. The delivery end of the chute shall be as close as possible to the point of deposit. When the operation is intermittent, the spout shall discharge into a hopper. The chute shall be thoroughly flushed with water before and after each working period; the water used for this purpose shall be discharged outside the formwork.


#### 8.1.2

During hot or cold weather, concrete shall be transported in deep containers. Other suitable methods to reduce the loss of water by evaporation in hot weather and heat loss in cold weather may also be adopted.


### 8.2 Placing

The concrete shall be placed before setting has commenced and shall not be subsequently disturbed. Concrete shall be so placed as to avoid segregation of the materials and displacement of reinforcement. To achieve this, concrete should be lowered vertically in the forms and horizontal movement of concrete inside the forms should as far as practicable be brought to a minimum. In wall forms drop chutes attached to hoppers at the top should preferably be used to lower concrete to the bottom of the form. Under no circumstances concrete shall be dropped freely from a height of more than 1.5 metre.


#### 8.2.1

A record shall be kept of the time and date of placing the concrete in each portion of the structure.


#### 8.2.2

Concrete cover blocks of the same strength and density as parent concrete shall be used.


### 8.3 Compaction

No concrete shall be allowed without vibration except under water concreting or tremie concreting, or in specific cases with prior approval where access is not available.

Concrete shall be thoroughly compacted and fully worked around the reinforcement, around embedded fixtures and into corners of the formwork. To achieve

proper compaction mechanical vibrators shall be used. However, in case of vibrated concrete, quantity of water in a nominal mix concrete may have to be reduced as brought out in Note 1 under 5.5.3.1. The vibrator can be internal or external type and depending on the shape and size of the member both the types may be used in combination. When internal vibrators are used they shall be used vertically to the full depth of the layer being placed and shall penetrate into the layer below while it is still plastic to the extent of 100mm. The vibrator shall be kept in place until air bubbles cease to escape from the surface and then withdrawn slowly to ensure that no hole is left in the concrete, care being taken to see that it remains in continued operation while being withdrawn. Vibrator should not be used to move the concrete as it can cause honey-combing.


#### 8.3.1

The internal vibrators shall be inserted in an orderly manner and the distance between insertions should be about 1.5 times the radius of the area visibly affected by vibration.

#### 8.3.2

Form vibrators shall be used in addition to internal vibrators in case of prestressed concrete girders/slabs etc. Whenever vibration has to be applied externally, the design of formwork and the disposition of vibrators should receive special consideration to ensure efficient compaction and to avoid surface blemishes.

#### 8.3.3

The use of vibrators complying with IS: 2505, IS:2506, IS:2514 and IS:4656 for compacting concrete is recommended. Over- vibration and under vibration of concrete are harmful and should be avoided.

### 8.4 Curing of Concrete


#### 8.4.1 Moist Curing

The concrete should be kept constantly wet for a minimum period of 14 (fourteen) days. Water should be applied on unformed surfaces as soon as it can be done without marring the surface and on formed surfaces immediately after the forms are stripped. The concrete shall be kept constantly wet by ponding or covered with a layer of sacking, canvas, hessian or a similar absorbant material. When air temperature is expected to drop below $5^{\circ}$ C during the curing period, additional covering of cotton/gunny bags, straw or other suitable blanketting material shall be provided so that concrete temperature at surface does not fall below $10^{\circ}$ C.


#### 8.4.2

Curing Compound- Approved curing compounds may be used in lieu of moist curing with the permission of the engineer. Such compounds shall be applied to all exposed surfaces of the concrete along with stripping of form work. Tests shall be done to ascertain :

(i) Loss of moisture in concrete with and without curing compound.   
(ii) Cube strength of concrete with moist curing and curing compound.   
(iii) Permeability of concrete.


#### 8.4.3

Steam-Curing- Steam curing can be advantageously used to save time of curing of concrete for transfer of prestress. The optimum steam curing cycle for a particular situation can only be determined by trial and error. However, it has been found satisfactory to use a presteaming period of 4 to 5 hour or rate of temperature rise between 22-33°C per hour and a maximum curing temperature of 66-82°C for a period such that entire curing cycle does not exceed 18 hour. Rapid temperature changes during the cooling period should be avoided and drop in ambient temperature in the enclosure is not sharper than 20°C per hour. The reuse of casting beds and forms along with 18 hour steam curing makes it a total 24 hour cycle. Prestress to members in pretension beds should be transferred immediately after the termination of steam curing while the concrete and forms are still warm, otherwise the temperature within the enclosure shall be maintained at over 15°C until the prestress is transferred to the concrete.

The steam curing will be considered complete when the concrete has reached the minimum strength at ‘Strength at Stress transfer’ or handling strength.

### 8.5 Construction Joints


#### 8.5.1

Concreting shall be carried out continuously up to the construction joints, the position and arrangement of which shall be predetermined by the designer.


#### 8.5.2

The use of construction joints in prestressed concrete work should preferably be avoided. However, if found necessary, they shall be kept to the minimum by adopting proper construction techniques.


#### 8.5.3

The construction joints shall comply with the provisions given at Appendix-A. Properly designed reinforcement shall be provided for transfer of full tensile stress across the joints prior to casting of the next lift.

### 8.6 Concreting Under Special Conditions


#### 8.6.1

Work in Extreme Weather Conditions- During hot or cold weather, the concreting should be done as per the procedure set out in IS: 7861 (Part I) or IS: 7861 (Part II) with the approval of the engineer. However, calcium chloride or admixtures containing calcium chloride shall not be used.

#### 8.6.2 Under-water Concreting


##### 8.6.2.1

When it is necessary to deposit concrete under water, Tremie method shall be used. The equipment, materials and proportions of the mix to be used shall be submitted to and approved by the engineer before the work is started. The volume or mass of the coarse aggregate shall be not less than one and a half times, not more than twice that of the fine aggregate.


##### 8.6.2.2

Coffer-dams or forms shall be sufficiently tight to ensure still water if practicable, and in any case to reduce the flow of water to less than 3m per minute through the space into which concrete is to be deposited. Coffer-dams or forms in still water shall be sufficiently tight to prevent loss of mortar through the walls. Dewatering by pumping shall not be done while concrete is being placed or until 24 hours thereafter.


##### 8.6.2.3

Concrete shall be deposited continuously until it is brought to the required height. While depositing, the top surface shall be kept as nearly level as possible and the formation of seams avoided. In the exceptional cases of interruption of concreting which can be resumed within 2 hours, the tremie shall not be taken out of the concrete. Instead it shall be raised and lowered slowly from time to time to prevent the concrete around tremie from setting. Concreting should be resumed by introducing a little richer concrete with a slump of about 200mm for easy displacement of partly set concrete. All tremie tubes shall be properly cleaned before and after use.


###### 8.6.2.3.1 Tremie

The concrete should be coherent and slump shall be more than 150mm but it should not exceed 180mm. When concrete is carried out under water a temporary casing should be installed to the full depth of bore hole or 2m in to non-collapsible stratum, so that fragments of ground cannot drop from the sides of the hole in the concrete as it is placed. The temporary casing may not be required except near the top when concreting under drilling mud. The top section of tremie shall be a hopper large enough to hold one entire batch of the mix or the entire contents of the transporting bucket if any. The tremie pipe shall be not less than 200mm in diameter and shall be large enough to allow a free flow of concrete and strong enough to withstand the external pressure of the water in which it is suspended, even if a partial vacuum develops inside the pipe. Preferably, flanged steel pipe of adequate strength for the job should be used. A separate lifting device shall be provided for each tremie pipe with its hopper at the upper end. Unless the lower end of the pipe is equipped with an approved automatic check valve, the upper end of the pipe shall be plugged before delivering the concrete to the tremie pipe through the hopper, so that when the concrete is forced down from the hopper to the pipe, it will force the plug (and along with it any water in the pipe) down the pipe and out of the bottom end, thus establishing a continuous stream of concrete. It will be necessary to raise the tremie pipe by 25cm to 30cm slowly in order to cause a uniform flow of the concrete, but the tremie shall not be emptied to avoid flow of water into the pipe. At all times even while changing/adding pipes to tremie, the bottom of tremie pipe shall be atleast 600mm below the top of concrete as ascertained by sounding. This will cause the concrete to build up from below instead of flowing out over the surface, and thus avoid formation of laitance layers. If the charge in the tremie is lost while depositing, the tremie shall be raised above the concrete surface, and unless sealed by a check value, it shall be replugged at the top end, as at the beginning, before refilling for depositing concrete.


##### 8.6.2.4

To minimise the formation of laitance, great care shall be exercised not to disturb the concrete as far as possible while it is being deposited.

#### 8.6.3 Concrete in Sea Water


##### 8.6.3.1

Special attention shall be given to the design of the mix to obtain the densest possible concrete; slag, broken brick, soft limestone, soft sandstone, or other porous or weak aggregates shall not be used.


##### 8.6.3.2

As far as possible, preference shall be given to precast members unreinforced, well cured and hardened, without sharp corners, and having trowel-smooth finished surfaces free from crazing, cracks or other defects; plastering should be avoided.


##### 8.6.3.3

No construction joints shall be allowed within 600mm below low water level or within 600mm of the upper and lower planes of wave action. Where unusually severe conditions or abrasion are anticipated such parts of the work shall be protected by bituminous or silico-fluoride coating or stone facing bedded with bitumen.


##### 8.6.3.4

In reinforced concrete structures, care shall be taken to protect the reinforcement from exposure to saline atmosphere during storage and fabrication.

#### 8.6.4 Concrete in Aggressive Soils and Water


##### 8.6.4.1 General

The destructive action of aggressive waters on concrete is progressive. The rate of deterioration which varies with the alkali resisting property of the cement used, decreases as the concrete is made stronger and more impermeable, and increases as the salt content of the water increases. Where structures are only partially immersed or are in contact with

aggressive soils or waters on one side only, evaporation may cause serious concentrations of salts with subsequent deterioration, even where the original salt content of the soils or water is not high. The selection of type of cement, therefore, should be made after thorough investigation. For particular problems, engineer-incharge should decide upon the method.


##### 8.6.4.2

No concrete shall be allowed to come in contact with sea water within 72 hours of casting.

### 8.7 Sampling, Strength Tests and Acceptance Criteria


#### 8.7.1 General

Samples from fresh concrete shall be taken as per IS:1199 and cubes shall be made, cured and tested at 28 days in accordance with IS: 516.


##### 8.7.1.1

In order to get a relatively quick idea of the quality of concrete, optional tests on beams for modulus of rupture at $72 \pm 2$ hours or at 7 days, or compressive strength tests at 7 days may be carried out in addition to 28 days compressive strength tests. For this purpose, the values given in Table 7 may be taken for general guidance in case of concrete made with ordinary Portland cement. In all cases, the 28 days compressive strength specified in Table 2 shall alone be the criterion for acceptance or rejection of the concrete.

<table><caption><b>Table 7 &nbsp;Optional Tests Requirements of Concrete</b></caption><thead><tr><th>GRADE OF CONCRETE</th><th>COMPRESSIVE STRENGTH ON 15 cm CUBES</th><th colspan="2">MODULUS OF RUPTURE BY BEAM TEST Min.</th></tr></thead><tbody><tr><td></td><td>Min. at 7 days</td><td>Min. at 72±2h</td><td>Min. at 7 days</td></tr><tr><td>(1)</td><td>(2)</td><td>(3)</td><td>(4)</td></tr><tr><td></td><td>N/mm2</td><td>N/mm2</td><td>N/mm2</td></tr><tr><td>M20</td><td>13.5</td><td>1.7</td><td>2.4</td></tr><tr><td>M25</td><td>17.0</td><td>1.9</td><td>2.7</td></tr><tr><td>M30</td><td>20.0</td><td>2.1</td><td>3.0</td></tr><tr><td>M35</td><td>23.5</td><td>2.3</td><td>3.2</td></tr><tr><td>M40</td><td>27.0</td><td>2.5</td><td>3.4</td></tr><tr><td>M45</td><td>30.0</td><td>2.7</td><td>3.6</td></tr><tr><td>M50</td><td>33.5</td><td>2.9</td><td>3.8</td></tr><tr><td>M55</td><td>37.0</td><td>3.1</td><td>4.0</td></tr><tr><td>M60</td><td>40.0</td><td>3.3</td><td>4.2</td></tr></tbody>
</table>

#### 8.7.2 Frequency of sampling


##### 8.7.2.1 Sampling Procedure

A random sampling procedure shall be adopted to ensure that each concrete batch shall have a reasonable chance of being tested: that is, the sampling should be spread over the entire period of concreting and cover all mixing units.


##### 8.7.2.2 Frequency

The minimum frequency of sampling of concrete of each grade shall be in accordance with the following :

<table><thead><tr><th>Quantity of concrete in the work,  <i>m</i><sup>3</sup> </th><th>Number of samples</th></tr></thead><tbody><tr><td>1-5</td><td>1</td></tr><tr><td>6-15</td><td>2</td></tr><tr><td>16-30</td><td>3</td></tr><tr><td>31-50</td><td>4</td></tr><tr><td>51 &amp; above</td><td>4 plus one additional sample for each additional 50  <i>m</i><sup>3</sup>  or part thereof.</td></tr></tbody>
</table>

Note - At least one sample comprising of 3 cubes shall be taken from each shift.


#### 8.7.3

Test Specimen- Three test specimens shall be made from each sample for testing at 28 days. Additional cubes may be required for various purposes such as to determine the strength of concrete at 7 days or at the time of striking the formwork, or to check the testing error. Additional cubes may also be required for testing cubes cured by accelerated methods as described in IS:9013. The specimen shall be tested as described in IS:516.


#### 8.7.4 Test Strength of Sample

The test strength of the sample shall be the average of the strength of three specimens. The individual variation should not be more than $\pm15$ per cent of the average. If more, the test results of the sample are invalid. When individual variation exceeds this limit, the procedure for the fabrication of specimen and calibration of the testing machine should be checked.

#### 8.7.5 Standard Deviation

##### 8.7.5.1 Standard Deviation Bases on Test Results

(a) Number of Test Results- The total number of test results required to constitute an acceptable record for calculation of standard deviation shall not be less than 30. Attempts should be made to obtain 30 test results, as early as possible, when a mix is used for the first time.

(b) Standard Deviation to be brought up to date- The calculation of the standard deviation shall be brought up to date after every change of mix design and at least once a month.

##### 8.7.5.2 Determination of Standard Deviation

(a) Concrete of each grade shall be analysed separately to determine its standard deviation.

(b) The standard deviation of concrete of a given grade shall be calculated using the following formula from the results of individual tests of concrete of that grade obtained as specified in 8.7.4:

Estimated standard deviation,

$$
\mathrm{Sd} = \sqrt {\frac {\sum \Delta^ {2}}{n - 1}}
$$

where,

$\Delta$ is the deviation of the individual test strength from the average strength of n samples; and n is the number of sample test results.

(c) When significant changes are made in the production of concrete batches (for example changes in the materials used, mix design, equipment or technical control), the standard deviation value shall be separately calculated for such batches of concrete.


##### 8.7.5.3 Assumed Standard Deviation

Where sufficient test results for a particular grade of concrete are not available, the value of standard deviation given in Table 8 may be assumed.

<table><caption><b>Table 8 &nbsp;Assumed Standard Deviation</b></caption><thead><tr><th>GRADE OF CONCRETE</th><th>ASSUMED STANDARD DEVIATION N/mm2</th></tr></thead><tbody><tr><td>M20</td><td>4.6</td></tr><tr><td>M25</td><td>5.3</td></tr><tr><td>M30</td><td>6.0</td></tr><tr><td>M35</td><td>6.3</td></tr><tr><td>M40</td><td>6.6</td></tr><tr><td>M45</td><td>7.0</td></tr><tr><td>M50</td><td>7.4</td></tr><tr><td>M55</td><td>7.6</td></tr><tr><td>M60</td><td>7.8</td></tr></tbody>
</table>

However, when adequate past records for a similar grade exist and justify to the designer a value of standard deviation different from that shown in Table 8, it shall be permissible to use that value.

#### 8.7.6 Acceptance Criteria

##### 8.7.6.1 Compressive strength.

When both the following conditions are met, the concrete complies with the specified compressive strength:

(a) The mean strength determined from any group of four consecutive test results complies with the appropriate limits in column A of table 9;   
(b) Any individual test results complies with the appropriate limits in Column B of table 9.


##### 8.7.6.2

Flexural strength when both the following conditions are met, the concrete complies with the specified flexural strength:

(a) The mean strength determined from any group of four consecutive test results exceeds the specified characteristic strength by at least $0.3 \, N/mm^{2}$ .   
(b) The strength determine from any test result is not less than the specified characteristic strength less $0.3 \, N/mm^{2}$ .

<table><caption><b>Table 9 &nbsp;Characteristic Compressive Strength Compliance Requirements</b></caption><thead><tr><th rowspan="2">Specified grade</th><th rowspan="2">Group of test results</th><th>AThe mean of the group of test result exceeds the specified characteristic compressive strength by at least:</th><th>BAny individual test result is not less than the characteristic compressive strength less:</th></tr><tr><th>N/mm<sup>2</sup></th><th>N/mm<sup>2</sup></th></tr></thead><tbody><tr><td>M20 &amp; above</td><td>Any consecutive 4</td><td align="center">3</td><td align="center">3</td></tr></tbody>
</table>


##### 8.7.6.3

Quantity of Concrete Represented by Strength Test Results- The quantity of concrete represented by a group of 4 consecutive test results shall include the batches from which the first and last samples were taken together with all intervening batches.

For the individual test result requirements given in column B of table-9 or in item (b) of 8.7.6.2 only the particular batch from which the sample was taken shall be at risk.

Where the mean rate of sampling is not specified the maximum quantity of concrete that four consecutive test results represent shall be limited to $60m^{3}$ .


##### 8.7.6.4

If the concrete is deemed not to comply pursuant to 8.7.6.2, the structural adequacy of the parts affected shall be investigated and any consequential action as needed shall be taken.


##### 8.7.6.5

Concrete of each grade shall be assessed separately.


##### 8.7.6.6

Concrete shall be assessed daily for compliance.


##### 8.7.6.7

Concrete is liable to be rejected if it is porous or honey combed: its placing has been interrupted without providing a proper construction joint. The reinforcement has been displaced beyond the tolerances specified: or construction tolerances have not been met. However, the hardened concrete may be accepted after carrying out suitable remedial measures to the satisfaction of the engineer.


### 8.8

Supervision- It is exceedingly difficult and costly to alter concrete once placed. Hence, constant and strict supervision by a competent person of all the items of the construction is necessary during the progress of the work, including the proportioning and mixing of the concrete. Supervision by a competent person is also of extreme importance to check the reinforcement and its placing before being covered.


#### 8.8.1

Before any important operation, such as concreting or stripping of the formwork is started, adequate notice shall be given to the engineer.

### 8.9 Pumpable Concrete


#### 8.9.1

General- Pumpable concrete is the concrete which is conveyed by pressure through either rigid pipe or flexible hose and discharged directly into the desired area, it is especially used where space for construction equipment is very limited.


#### 8.9.2

Pumping Rate and Range- Depending on the equipment, pumping rate should be 10 to 70m $^{3}$ per hour. Effective pumping range is upto 300m horizontally and 90m vertically.

#### 8.9.3 Proportioning Pumpable Concrete


##### 8.9.3.1

Basic Consideration- More emphasis on quality control is essential to the proportioning and use of a dependable pump mix. Concrete mixes for pumping must be plastic. Particular attention must be given to the mortar and to the amounts and sizes of coarse aggregates.


##### 8.9.3.2

The maximum size of angular coarse aggregate is limited to one-third of smallest inside diameter of the hose or pipe. Provisions should be made for elimination of oversized particles in the concrete by finish screening or by careful selection of aggregates.


#### 8.9.4 Pumping Concrete

Proper planning of concrete supply, pump locations, line layout, placing sequences and the entire pumping operation will result in saving of cost and time. The pump should be placed as near the placing area as practicable and the entire surrounding area must have adequate bearing strength. Lines from the pump to the placing area should be laid out with a minimum of bends. The pipe line shall be rigidly supported.


##### 8.9.4.1

While pumping downward 15m or more, it is desirable to provide an air release valve at the middle of the top bend to prevent vacuum or air build-up. When pumping upward, it is desirable to have a valve near the pump to prevent reverse flow.

## 9 GROUTING OF PRE-STRESSING CABLES.


### 9.1

A recommended practice for grouting of cables is given at Appendix D.

## 10 LIMIT STATE REQUIREMENTS


### 10.1 General

In the method of design based on limit state concept, the structure shall be designed so as to ensure an adequate degree of safety and serviceability. The acceptable limit for each of the safety and serviceability requirements is called a ‘Limit State’. For this purpose the limit states of 10.2 and 10.3 shall be considered. The usual approach will be to design on the basis of the limit state expected to be most critical and then to check that the remaining limit states will not be reached and that all other requirements will be met.

Consideration of other factors, such as, deflection, fatigue and durability, will need to be made as referred to in 10.4.


### 10.2 Serviceability Limit States

The design shall be such that the structure will not suffer local damage which would shorten its intended life or incur expensive maintenance costs. In particular, calculated crack widths shall not exceed those permitted in 10.2.1.


#### 10.2.1

Cracking- Cracking of concrete shall not adversely affect the appearance or durability of the structure. The engineer should satisfy himself that any cracking will not be excessive, having regard to the requirements of the particular structure and the conditions of exposure. In the absence of special investigations, the following limit shall be adopted.

(a) Reinforced concrete – Design crack widths, as calculated in accordance with 15.9.8.2, shall not exceed the values given in Table 10 under the loading given in 11.3.2:

<table><caption><b>Table 10 &nbsp;Design Crack Widths</b></caption><thead><tr><th>Exposure Conditions</th><th>Design crack width in mm</th></tr></thead><tbody><tr><td>Moderate</td><td>0.20</td></tr><tr><td>Severe</td><td>0.10</td></tr><tr><td>Extreme</td><td>0.10</td></tr></tbody>
</table>

Note - Exposure conditions are as defined in 5.4.1.

# (b) Prestressed Concrete Structures and Elements –

No tensile stresses are permitted and therefore, no cracks shall occur under the loading given in 11.3.2.


#### 10.2.2

Stress Limitations- To prevent unacceptable deformations from occurring, compressive stresses in concrete and stresses in steel should be calculated by linear elastic analysis for the load combinations given under 11.2 in any of the following applications:

(a) for all prestressed concrete construction;   
(b) for all composite construction;   
(c) where the effects of differential settlement, temperature difference, the creep and shrinkage of concrete are not considered at the ultimate state :


##### 10.2.2.1

For reinforced concrete and prestressed concrete, the compressive and tensile stress limitations are as specified in Table 11.

<table><caption><b>Table 11 &nbsp;Stress Limitations for the Serviceability Limit State</b></caption><thead><tr><th rowspan="2">Material</th><th rowspan="2">Type of stress under design loading</th><th colspan="2">Type of construction</th></tr><tr><th>RCC</th><th>PSC</th></tr></thead><tbody><tr><td rowspan="2">Concrete</td><td>Triangular or near triangular compressive stress distribution (e.g. due to bending)</td><td> 0.50<i>f</i><sub>ck</sub> </td><td> 0.40<i>f</i><sub>ck</sub> </td></tr><tr><td>Uniform or near uniform compressive stress (e.g. due to axial loading)</td><td> 0.38<i>f</i><sub>ck</sub> </td><td> 0.30<i>f</i><sub>ck</sub> </td></tr><tr><td>Reinforcement</td><td>Compression Tension</td><td> 0.75<i>f</i><sub>y</sub> </td><td>Not appli-cable</td></tr><tr><td>Pre-stressing tendons</td><td>Tension</td><td>Not appli-cable</td><td>Deemed to be satisfied by 16.8.1</td></tr></tbody>
</table>

NOTE 1– The above stress limitations have been derived from 12.2 after making allowance according to Table 13 (see 12.4.2).   
NOTE 2 – See 17.3.3 for limiting flexural stresses in joints for post-tensioned segmental construction.

### 10.3 Ultimate Limit States


#### 10.3.1 Rupture or Instability

The assessment of the structure under design loads appropriate to this limit shall ensure that prior collapse of the structure does not take place as a result of rupture of one or more critical sections, buckling caused by elastic or plastic instability or overturning.

The effects of creep and shrinkage of concrete, temperature difference and differential settlement need not be considered at the ultimate limit state provided that these effects have been included in the appropriate load combinations to check the stress limitations given in 10.2.2.1 for the serviceability limit state.

### 10.4 Other Considerations


#### 10.4.1

Deflections- The deflection of the structure or any part of it, shall not such as to affect adversely the appearance or efficiency of the structure.

##### 10.4.1.1

The appearance and function of concrete superstructures are normally unaffected although calculations may be required in the following circumstances :

(a) where minimum specified clearances may be violated;

(b) where drainage difficulties might ensue;

(c) where method of construction may require careful control of profile, e.g. at discontinuities in serial construction, and where decks comprise abutting prestressed concrete beams.


#### 10.4.2 Fatigue

The fatigue life shall comply with the requirements of 13.4.


#### 10.4.3 Durability

The specifications in this code regarding drainage for the deck (see 15.2.2.1), concrete cover to the reinforcement (see 15.9.2) and acceptable crack widths (see 10.2.1) in association with the limits given in 5.4 are intended to meet the durability requirements of almost all bridge structures. Where more severe environments are encountered, however, additional precautions may be necessary, and specialist literature shall be referred to.

## 11 LOADS, LOAD COMBINATIONS AND PARTIAL LOAD FACTORS


### 11.1 Loads

The values of loads as given in IRS Bridge rules shall be taken as characteristic loads for the purpose of this code.

#### 11.1.1

For design of concrete bridges of span 30m and larger, an appropriate temperature gradient shall be considered. In the absence of any data in this regard, depending on the environmental conditions, a linear gradient of temperature of $5^{\circ}$ C to $10^{\circ}$ C between the top and bottom fibres may be considered for design.

The effect of difference in temperature between outside and inside of box girders shall also be considered in design.


#### 11.1.2

Creep and shrinkage of concrete and prestress (including secondary effects in statically in determinate structures) are load effects associated with the nature of structural material being used; where they occur, they shall be regarded as permanent loads.

### 11.2 Combinations of Loads


#### 11.2.1 Combinations of loads

Following five combinations of loads are considered.


##### 11.2.1.1 Combinations 1

The permanent loads i.e. dead load, superimposed loads etc. together with the appropriate live loads.


##### 11.2.1.2 Combinations 2

The load to be considered are the loads in combination 1, together with those due to wind/earthquake, and where erection is being considered temporary erection loads.


##### 11.2.1.3 Combinations 3

The load to be considered are the loads in combination 1, together with those arising from restraint due to the effect of temperature range and difference and where erection is being considered temporary erection loads.


##### 11.2.1.4 Combinations 4

The load to be considered are the permanent loads, together with the loads due to friction at bearings.


##### 11.2.1.5

Combinations 5- Dead load, superimposed dead load, together with derailment loads.


### 11.3 Partial Load Factors

The factors by which the design loads are obtained from the characteristic loads are specified in 11.3.1.


#### 11.3.1
