Repository: AwkJay/sitemind-openai-hackathon

# SiteMind — AI intelligence layer for data-centre EPC delivery

SiteMind reads a Design Basis Report or a vendor submittal, pulls out each engineering
parameter **with the exact sentence it came from**, and checks it against the **real Indian
code clause** that governs it. In seconds you get cited non-conformances, a project copilot,
schedule-risk forecasts, supply-chain visibility, and commissioning QA.

**Live app:** https://sitemind.awni.in

## The one idea that matters

Most AI compliance tools either hallucinate a citation or bury the decision inside a model
that just says "trust me." SiteMind splits the work in two so it can't do either:

File: standards-service/data/structural_corpus/irs_cbc_1997/CBCODE.md (part 8 of 11)
(d) Other Codes like CEB-FIP, DIN etc.
## Contents
(d) The spacing of transverse bars in slabs with circular voids shall not exceed twice the minimum flange thickness.


#### 15.9.9 Shrinkage and temperature reinforcement

To prevent excessive cracking due to shrinkage and thermal movement, reinforcement shall be provided in the direction of any restraint to such movements. In the absence of any more accurate determination, the area of reinforcement, $A_{s}$ , parallel to the direction of each restraint, shall be such that :

$$
\mathrm{As} \geq \mathrm{K} _ {\mathrm{r}} \left(\mathrm{A} _ {\mathrm{c}} - 0. 5 \mathrm{A} _ {\mathrm{cor}}\right)
$$

where,

$K_{r}$ is 0.005 for Grade Fe 415 reinforcement and 0.006 for Grade Fe 250 reinforcement;

$A_{c}$ is the area of the gross concrete section at right angles to the direction of the restraint;

$A_{cor}$ is the area of the core of the concrete section, $A_{c}$ , i.e. that portion of the section more than 250 mm away from all concrete surfaces.

Shrinkage & temperature reinforcement shall be distributed uniformly around the perimeter of the concrete section and spaced at not more than 150 mm.

Reinforcement that is present for other purposes may be taken into account for the purpose of this clause.

#### 15.9.10 Arrangement of reinforcement in Skew Slabs


##### 15.9.10.1 General

In all types of skew slab for which the moments and torsions have been determined by an elastic analysis, the reinforcement or prestressing tendons shall be aligned as close as is practicable to the principal moment directions. In general, an orthogonal arrangement is recommended.


##### 15.9.10.2 Solid Slabs

Only for combinations of large skew angle and low ratio of skew breadth to skew span is it preferable to place reinforcement in directions perpendicular and parallel to the free edges. Usually it is more efficient to place reinforcement parallel and perpendicular to the supports, preferably in combination with bends of reinforcement positioned adjacent and parallel to the free edges.

Special attention shall be given to the provision of adequate anchorage of bars meeting the free edge at an angle.

An alternative, but less efficient method, is to fan out the longitudinal steel from perpendicular to the supports to parallel to the free edge at the edge.


##### 15.9.10.3 Voided slabs

The longitudinal steel will generally be placed parallel to the voids and it is recommended that the transverse steel be placed orthogonal to this steel.


##### 15.9.10.4

Solid composite slabs- The longitudinal steel will generally be in the form of prestressing tendons in the precast units which are parallel to the free edges. Ideally, the transverse reinforcement shall be placed at right-angles to the free edge, since this is the most efficient arrangement; however, in practice, the transverse reinforcement may frequently have to be placed at a different angle or parallel to the supports.

#### 15.9.11 Design of diaphragms


##### 15.9.11.1

The thickness of diaphragms when provided for connecting two girders, shall not be less than the thickness of the web of the girder.


##### 15.9.11.2

The reinforcement to be provided in the diaphragms shall resist a tensile force equal to 2.5% of the total compressive force carried by both the girders. This reinforcement diaphragm with additional nominal reinforcement through the entire depth of the diaphragm.


##### 15.9.11.3

The end diaphragms, where required, shall also be strong enough to resist the load caused by jacking operations during erection and maintenance operation like replacement of bearings.


##### 15.9.11.4

A minimum vertical clearance of 400 mm shall be provided between the top of pier/bed block and the jacking point to facilitate jacking operation.

### 15.10 Use of lightweight aggregates

Use of lightweight aggregates is beyond the scope of this code. Lightweight aggregates can only be used with the specific approval of the engineer for which separate specifications are to be drawn up.

## 16 DESIGN & DETAILING: PRESTRESSED CONCRETE

### 16.1 General –


#### 16.1.1

This clause gives methods of analysis and design which will in general ensure that for prestressed concrete construction, the recommendations set out in 10.2 & 10.3 are met. Other methods may be used provided they can be shown to be satisfactory for the type of structure or member considered. In certain cases the assumptions made in this clause may be inappropriate and the engineer shall adopt a more suitable method having regard to the nature of the structure in question.

This clause does not cover prestress concrete construction using any of the following in the permanent works :

(a) unbonded tendons;

(b) external tendons (a tendon is considered external if, after stressing and incorporating in the permanent work but before protection, it is outside the concrete section);

(c) lightweight aggregate.

When analysing sections, the terms ‘strength’, ‘resistance’ and ‘capacity’ are used to describe the strength of the section.


#### 16.1.2

All prestressed concrete structures shall be designed for safety, serviceability and durability requirements (structural and non-structural loads caused by environment).


#### 16.1.3

The bridges shall be designed for the service life as given below: -

<table><thead><tr><th>Type of structures</th><th>Design life in yrs.</th></tr></thead><tbody><tr><td>Bridges in sea</td><td>50</td></tr><tr><td>Bridges in Coastal areas</td><td>80</td></tr><tr><td>Bridges in rest of India</td><td>100</td></tr></tbody>
</table>

### 16.2 Limit state design of prestressed concrete


#### 16.2.1 Basis of Design

Clause 16 follows the limit state philosophy set out in clause 10 but, as it is not possible to assume that a particular limit state will always be the critical one, design methods are given for both the ultimate and the serviceability limit states.

In general, the design of prestressed concrete members are controlled by concrete stress limitations for serviceability load conditions, but the ultimate strength in flexure, shear and torsion shall be checked.


#### 16.2.2 Durability

A proper drainage system shall be provided for the deck as indicated in 15.2.2.1. Guidance is given in 16.9.2 on the minimum cover to reinforcement and prestressing tendons. For other requirements like maximum water cement ratio, minimum grade of concrete, minimum cement contents, maximum crack width etc., Clause 5.4 & 10.2.1 shall be referred.


#### 16.2.3 Loads

In clause 16, the design load (see 11.3) for the ultimate and serviceability limit states are referred to as ‘ultimate loads’ and ‘service loads’ respectively.

Consideration shall be given to the construction sequence and to the secondary effects due to prestress particularly for the serviceability limit states. For prestressed concrete members the different stages of loadings defined below shall be investigated and the various stresses to which the member is subjected shall be maintained within the permissible limits.

(a) at transfer of prestress;   
(b) at handling and erection;   
(c) at design load.

#### 16.2.4 Strength of Materials


##### 16.2.4.1 Definition of strengths

In clause 16 the design strengths of materials are expressed in all the tables and equations in terms of the characteristic strength of the material. Unless specifically stated otherwise, all equations and tables include allowances for $\mathrm{Y}_{\mathrm{m}}$ , the partial safety factor for material strength.


##### 16.2.4.2 Characteristic strength of concrete

The characteristic cube strengths of concrete for various grades are given in Table 2. These values given do not include any allowance for $Y_{m}$ . Design shall be based on the characteristic strength, $f_{ck}$ , except that at transfer the calculations shall be based on the cube strength at transfer.


##### 16.2.4.3

Characteristic strength of prestressing tendons – Until the relevant Indian standards specifications for prestressing steel are modified to include the concept of characteristic strength, the characteristic strength shall be assumed as the minimum ultimate tensile stress/breaking load for the prestressing steel specified in the relevant Indian Standard Specifications.


###### 16.2.4.3.1

The values given in relevant Indian Standard Specifications do not include any allowance for $Y_{m}$ .

### 16.3 Structures & Structural Frames


#### 16.3.1 Analysis of structures

Complete structures and complete structural frames may be analysed in accordance with the recommendations of 13.1 but when appropriate the methods given in 16.4 may be used for the design of individual members.

The relative stiffness of members shall generally be based on the concrete section as described in 13.1.2.1.


#### 16.3.2 Redistribution of Moments

Redistribution of moments obtained by rigorous elastic analysis under the ultimate limit state may be carried out provided the following conditions are met.

(a) Appropriate checks are made to ensure that adequate rotation capacity exists at sections where moments are reduced, making reference to appropriate test data.

In the absence of a special investigation, the plastic rotation capacity may be taken as the lesser of :

$$
0. 0 0 8 + 0. 0 3 5 \left(0. 5 - \frac {\mathrm{d} _ {\mathrm{c}}}{\mathrm{d} _ {\mathrm{e}}}\right) \tag {1}
$$

or

$$
\frac {1 0}{\mathrm{d} - \mathrm{d} _ {\mathrm{c}}} \tag {2}
$$

but not less than 0 or more than 0.015

where,

$d_{c}$ is the calculated depth of concrete in compression at the ultimate limit state (in mm);   
$d_{e}$ is the effective depth for a solid slab or rectangular beam, otherwise the overall depth of the compression flange (in mm);   
d is the effective depth to tension reinforcement (in mm).

(b) Proper account is taken of changes in transverse moments, transverse deflections and transverse shears consequent on redistribution of longitudinal moments by means of an appropriate non-linear analysis.

(c) Shears and reactions used in design are taken as either those calculated prior to redistribution or after redistribution, whichever is greater.

(d) The depth of the members or elements considered is less than 1200 mm.

### 16.4 Beams

#### 16.4.1 General


##### 16.4.1.1 Definitions

The definitions and limitations of the geometric properties for prestressed beams are as given for reinforced concrete beams in 15.4.1.


##### 16.4.1.2 Slender Beams

In addition to limiting the slenderness of a beam (see 15.4.1.3) when under load in its final position, the possible instability of a prestressed beam during erection shall be considered.


###### 16.4.1.2.1

Members may collapse by tilting about a longitudinal axis through the lifting points. This initial tilting, which may be due to imperfections in beam geometry and in locating the lifting points, could cause lateral bending moments and these, if too high, could result in lateral instability.

The problem is complex and previous experience shall be relied on in considering a particular case. The following factors may require consideration:

(a) beam geometry, i.e. type of cross section span/breadth/depth ratios, etc.;   
(b) location of lifting points ;   
(c) methods of lifting i.e. inclined or vertical slings, type of connection between the beam and the slings;   
(d) tolerance in construction, e.g. maximum lateral bow.

The stress due to the combined effects of lateral bending, dead load and prestress can be assessed and, if cracking is possible, the lifting arrangements shall be changed or the beam shall be provided with adequate lateral support.

#### 16.4.2 Serviceability Limit State : Flexure


##### 16.4.2.1 Section Analysis

The following assumptions may be made when considering design loads :

(a) Plane sections remain plane.   
(b) Elastic behaviour exists for the concrete upto stresses given in 16.4.2.2.

(c) In general, it may only be necessary to calculate stresses due to the load combinations given in 11.3 immediately after the transfer of prestress and after all losses of prestress have occurred; in both cases the effects of dead and imposed loads on the strain and force in the tendons may be ignored.

##### 16.4.2.2 Concrete compressive stress limitations –

(a) Load under serviceability limit state - The compressive stresses in the concrete under the loads given in Clause-11 shall not exceed the values given in Table-23.

Higher stresses are permissible for prestressed members used in composite construction (see 17.4.3.2).

(b) At transfer - The compressive stresses in the concrete at transfer shall not exceed the values given in Table 24, where $f_{\mathrm{ci}}$ is the concrete strength at transfer.

<table><caption><b>Table 23 &nbsp;Compressive Stresses in Concrete for Serviceability Limit States</b></caption><thead><tr><th>NATURE OF LOADING</th><th>ALLOWABLE COMPRESSIVE STRESS</th></tr></thead><tbody><tr><td>Design load in bending</td><td> 0.4 <i>f</i><sub>ck</sub> </td></tr><tr><td>Design Load in direct compression</td><td> 0.3 <i>f</i><sub>ck</sub> </td></tr></tbody>
</table>

<table><caption><b>Table 24 &nbsp;Allowable Compressive Stresses at Transfer</b></caption><thead><tr><th>NATURE OF STRESS DISTRIBUTION</th><th>ALLOWABLE COMPRESSIVE STRESS</th></tr></thead><tbody><tr><td>Triangular or near triangular distribution of prestress</td><td> 0.5<i>f</i><sub>ci</sub>  but  &le; 0.4<i>f</i><sub>ck</sub> </td></tr><tr><td>Uniform or near uniform distribution of prestress</td><td> 0.4<i>f</i><sub>ci</sub>  but  &le; 0.3<i>f</i><sub>ck</sub> </td></tr></tbody>
</table>


##### 16.4.2.3 Steel stress limitations

The stress in the prestressing tendons under the loads given in 11 need not be checked. The stress at transfer shall be checked in accordance with 16.8.1.

##### 16.4.2.4 Cracking

(a) Under service loads- The recommendations of 10.2.1 are deemed to be satisfied provided that the flexural tensile stresses under the loading given in 11.3.2 do not produce any tensile stresses except as indicated in 16.4.2.4(b).   
(b) At transfer and During Construction- The flexural tensile stress in the concrete shall not exceed 1 N/mm $^{2}$ due solely to prestress and co-existent dead and temporary loads during erection.

#### 16.4.3 Ultimate Limit State : Flexure


##### 16.4.3.1 Section Analysis

When analysing a cross section to determine its ultimate strength the following assumptions shall be made :

(a) The strain distribution in the concrete in compression is derived from the assumption that plane sections remain plane.   
(b) The stresses in the concrete in compression are derived either from the stress-strain curve given in Fig.4A, with $Y_{m} = 1.5$ , or, in the case of rectangular sections or flanged sections with the neutral axis in the flange, the compressive stress may be taken as equal to $0.4 f_{ck}$ over the whole compression zone; in both cases the strain at the outermost compression fibre is taken as 0.0035.   
(c) The tensile strength of the concrete is ignored.   
(d) The strain in bonded prestressing tendons and in any additional reinforcement, whether in tension or compression, are derived from the assumption that plane sections remain plane. In addition, the tendon will have an initial strain due to prestress after all losses.   
(e) The stresses in bonded prestressing tendons, whether initially tensioned or untensioned, and in additional reinforcement, are derived from the appropriate stress-strain curves, with $Y_{m} = 1.15$ ; the stress strain curves for prestressing tendons are given in Fig.2 &3 and the stress-strain curves for reinforcement are given in Fig.4B. An empirical approach for obtaining the stress in the

tendons at failure is given in 16.4.3.2 and Table 24.

<table><caption><b>Table 25 &nbsp;Conditions at the Ultimate Limit State for Rectangular Beams with Pretensioned Tendons, or with Post-Tensioned Tendons Having Effective Bond</b></caption><thead><tr><th rowspan="2"> <i>f</i><sub>pu</sub><i>A</i><sub>ps</sub>&nbsp;/&nbsp;<i>f</i><sub>ck</sub><i>b</i><i>d</i> </th><th colspan="2">STRESS IN TENDONS AS A PROPORTION OF THE DESIGN STRENGTH,  <i>f</i><sub>pb</sub>/(0.87<i>f</i><sub>pu</sub>) </th><th colspan="2">RATIO OF DEPTH OF NEUTRAL AXIS TO THAT OF THE CENTROID OF THE TENDONS IN THE TENSION ZONE, X/d</th></tr><tr><th>Pre-Tensioning</th><th>Post tensioning with effective bond</th><th>Pre-Tensioning</th><th>Post-tensioning with effective bond</th></tr></thead><tbody><tr><td>0.025</td><td>1.0</td><td>1.0</td><td>0.054</td><td>0.054</td></tr><tr><td>0.05</td><td>1.0</td><td>1.0</td><td>0.109</td><td>0.109</td></tr><tr><td>0.10</td><td>1.0</td><td>1.0</td><td>0.217</td><td>0.217</td></tr><tr><td>0.15</td><td>1.0</td><td>1.0</td><td>0.326</td><td>0.326</td></tr><tr><td>0.20</td><td>1.0</td><td>0.95</td><td>0.435</td><td>0.414*</td></tr><tr><td>0.25</td><td>1.0</td><td>0.90</td><td>0.542</td><td>0.480*</td></tr><tr><td>0.30</td><td>1.0</td><td>0.85</td><td>0.655</td><td>0.558*</td></tr><tr><td>0.40</td><td>0.9</td><td>0.75</td><td>0.783*</td><td>0.653*</td></tr></tbody>
</table>

NOTE-\* The neutral axis depth in these cases is too low to provide the elongation given in 16.4.3.1. It is essential therefore that the strength provided shall exceed that strictly required by 15%.

In addition, if the ultimate moment of resistance calculated as in (a) to (e) is less than 1.15 times the required value, the section shall be proportioned such that the strain in the outermost tendon is not less than:

$$
0. 0 0 5 + \frac {\mathrm{f} _ {\mathrm{pu}}}{\mathrm{E} _ {\mathrm{s}} \mathrm{Y} _ {\mathrm{m}}}
$$

where,

$f_{pu}$ is characteristic strength of prestressing tendon, and

$\mathrm{E_s}$ is the modulus of elasticity of the steel.

Where the outermost tendon, or layer of tendons, provides less than 25% of the total tendon area, this condition shall also be met at the centroid of the outermost 25% of tendon area.


###### 16.4.3.1.1

As an alternative, the strains in the concrete and the bonded prestressing tendons and any additional reinforcement, due to the application of ultimate loads, may be calculated using the following assumptions:

(a) The strain distribution in the concrete in compression and the strains in bonded prestressing tendons and any additional reinforcement, whether in tension or compression, are derived from the assumption that plane sections remain plane. In addition, the tendons will have an initial strain due to prestress after all losses.

(b) The stresses in the concrete in compression are derived from the stress-strain curve given in Fig. 4A, with $Y_{m}=1.5$ .

(c) The tensile strength of the concrete is ignored.

(d) The stresses in bonded prestressing tendons, whether initially tensioned or untensioned, and in additional reinforcement are derived from the appropriate stress-strain curves with $Y_{m}=1.15$ ; the stress strain curve for prestressing tendons is given in Fig. 2 & 3 and the stress-strain curves for reinforcement are given in Fig.4B. In using the alternative method of analysis, the calculated strain due to the application of ultimate loads at the outermost compression fibre of the concrete shall not exceed 0.0035.

![Fig. 12 Stresses in a Rectangular Beam](figures/figure_12.jpg)


In addition, the section shall be proportioned such that the strain at the centroid of the outermost 25% of the cross sectional area of the tendons is not less than $0.005 + f_{pu} / (E_{s} Y_{m})$ except where the requirement for the calculated strain in the concrete, due to the application of 1.15 times the ultimate loads, can be satisfied.


##### 16.4.3.2 Design Formula

In the absence of an analysis based on the assumptions given in 16.4.3.1, the resistance moment of a rectangular beam, or of a flanged beam in which the neutral axis lies within the flange, may be obtained from equation 27.

$$
\mathrm{M} _ {\mathrm{u}} = \mathrm{f} _ {\mathrm{pb}} \mathrm{A} _ {\mathrm{ps}} (\mathrm{d} - 0. 5 \mathrm{x}) \dots \dots (\text { equation   27 })
$$

where,

$M_{u}$ is the ultimate moment of resistance of the section;

$f_{pb}$ is the tensile stress in the tendons at failure;

x is the neutral axis depth;

d is the effective depth to tension reinforcement;

$A_{ps}$ is the area of the prestressing tendons in the tension zone.

Value for $f_{pb}$ and x may be derived from Table 25 for pre-tensioned members and for post-tensioned members with effective bond between the concrete and tendons, provided that the effective prestress after all losses is not less than $0.45f_{pu}$ . Prestressing tendons and additional reinforcement in the compression zone are ignored in strength calculations when using this method.


##### 16.4.3.3 Non-rectangular Sections

Non-rectangular beams shall be analysed using the assumptions given in 16.4.3.1.

#### 16.4.4 Shear Resistance of Beams


##### 16.4.4.1

Calculations for shear are only required for the ultimate limit state.


###### 16.4.4.1.1

At any section the ultimate shear resistance of the concrete alone, $V_{c}$ , shall be considered for the section both uncracked (see 16.4.4.2) and cracked (see 16.4.4.3) in flexure, and if necessary shear reinforcement shall be provided (see 16.4.4.4).


###### 16.4.4.1.2

For a cracked section the conditions of maximum shear with co-existent bending moment and maximum bending moment with co-existent shear shall both be considered.


###### 16.4.4.1.3

Within the transmission length of pretensioned members (see 16.8.4), the shear resistance of a section shall be taken as the greater of the values calculated from:

(a) 15.4.3 except that in determining the area $A_{s}$ , the area of tendons shall be ignored: and

(b) 16.4.4.2 to 16.4.4.4, using the appropriate value of prestress at the section considered, assuming a parabolic variation of prestress over the transmission length.


##### 16.4.4.2 Sections Uncracked in Flexure

It may be assumed that the ultimate shear resistance of a section uncracked in flexure, $\mathrm{V}_{\mathrm{co}}$ , corresponds to the occurrence of a maximum principal tensile stress, at the centroidal axis of the section, of

$$
\mathrm{f} _ {\mathrm{t}} = 0. 2 4 \sqrt {\mathrm{f} _ {\mathrm{ck}}}
$$

In the calculation of $V_{co}$ , the value of $f_{cp}$ shall be derived from the prestressing force after all losses have occurred, multiplied by the appropriate value of $Y_{fL}$ (see 11.3.3).

The value of $\mathrm{V}_{\mathrm{co}}$ is given by:

$$
\mathrm{V} _ {\mathrm{co}} = 0. 6 7 \mathrm{bh} \sqrt {\left(\mathrm{f} _ {\mathrm{t}} ^ {2} + \mathrm{f} _ {\mathrm{cp}} \mathrm{f} _ {\mathrm{t}}\right)}
$$

...(equation 28)

where,

$f_{t}$ is $0.24\sqrt{f_{ck}}$ taken as positive;

$f_{cp}$ is the compressive stress at the centroidal axis due to prestress, taken as positive;

\*b is the breadth of the member which for T, I and L beams shall be replaced by the breadth of the rib.

h is the overall depth of the member.

NOTE: \* Where the position of a duct coincides with the position of maximum principal tensile stress, e.g. at or near the junction of flange and web near a support, the value of b shall be reduced by the full diameter of the duct if ungrouted and by two-thirds of the diameter if grouted.


###### 16.4.4.2.1

In flanged members where the centroidal axis occurs in the flange, the principal tensile stress shall be limited to $0.24\sqrt{f_{ck}}$ at the intersection of the flange and web; in this calculation, the algebraic sum of the stress due to the bending moment under ultimate loads and the stress due to prestress at this intersection shall be used in calculating $V_{co}$ .


###### 16.4.4.2.2

For a section with inclined tendons, the component of prestressing force (multiplied by the appropriate value of $Y_{fl}$ ) normal to the longitudinal axis of the member shall be algebraically added to $V_{co}$ . This component shall be taken as positive where the shear resistance of the section is increased.


##### 16.4.4.3

Sections Cracked in Flexure- The ultimate shear resistance of a section cracked in flexure $V_{cr}$ may be calculated using equation 29:

$$
\mathrm{V} _ {\mathrm{cr}} = 0. 0 3 7 \mathrm{bd} \sqrt {\mathrm{f} _ {\mathrm{ck}}} + \frac {\mathrm{M} _ {\mathrm{cr}}}{\mathrm{M}} \mathrm{V}
$$

......(equation 29)

where,

d is the distance from the extreme compression fibre to the centroid of the tendons at the section considered;

$M_{cr}$ is the cracking moment at the section considered;

$$
\mathrm{M} _ {\mathrm{cr}} = (0. 3 7 \sqrt {\mathrm{f} _ {\mathrm{ck}}} + \mathrm{f} _ {\mathrm{pt}}) \mathrm{I} / \mathrm{y}
$$

in which $f_{pt}$ is the stress due to prestress only at the tensile fibre y from the centroid of the concrete section which has a second moment of area I: the value of $f_{pt}$ shall be derived from the prestressing force after all losses have occurred, multiplied by the appropriate value of $Y_{fL}$ (see 11.3.3):

V and M are the shear force and bending moment (both taken as positive) at the section considered due to ultimate loads;

$V_{cr}$ shall be taken as not less than 0.1 bd $\sqrt{f_{ck}}$

##### 16.4.4.4 Shear Reinforcement


###### 16.4.4.4.1

Minimum shear reinforcement shall be provided in the form of stirrups/links such that:

$$
\frac {\mathrm{A} _ {\mathrm{sv}}}{\mathrm{S} _ {\mathrm{v}}} = \frac {0 . 4 \mathrm{b}}{0 . 8 7 \mathrm{f} _ {\mathrm{yv}}}
$$

where,

$f_{yv}$ is the characteristic strength of the stirrup/link reinforcement but not greater than 415 N/mm $^{2}$ ;

$A_{sv}$ is the total cross sectional area of the legs of the stirrups/links;

$S_{v}$ is the stirrup/link spacing along the length or the beam.

Minimum shear reinforcement, shall also not be less than 0.20% of web area in plan in the case of mild steel reinforcement and 0.12% of web area in plan in the case of HSD bars.


###### 16.4.4.4.2

When the shear force, V, due to the ultimate loads exceeds $V_{c}$ the shear reinforcement provided shall be such that :

$$
\frac {\mathrm{A} _ {\mathrm{sv}}}{\mathrm{S} _ {\mathrm{v}}} = \frac {\mathrm{V} + 0 . 4 \mathrm{bd} _ {\mathrm{t}} - \mathrm{V} _ {\mathrm{c}}}{0 . 8 7 \mathrm{f} _ {\mathrm{yv}} \mathrm{d} _ {\mathrm{t}}}
$$


###### 16.4.4.4.3

Where stirrups/links are used, the area of longitudinal steel in the tensile zone shall be such that :-

$$
A _ {s} \geq \frac {V}{2 (0 . 8 7 f _ {y})}
$$

where,

$A_{s}$ is the area of effectively anchored longitudinal tensile reinforcement (see 15.9.7) and prestressing tendons (excluding debonded tendons);   
$f_{y}$ is the characteristic strength of the longitudinal reinforcement and prestressing tendons but not greater than $415N/mm^{2}$ .


###### 16.4.4.4.4

In rectangular beams, at both corners in the tensile zone, a stirrup/link shall pass round a longitudinal bar, a tendon, or a group of tendons having a diameter not less than the stirrup/link diameter. In this clause on shear reinforcement, the effective depth, $d_{t}$ , shall be taken as the depth from the extreme compression fibre either to these longitudinal bars or to the centroid of the tendons, whichever is greater. A stirrup/link shall extend as close to the tension and compression faces as possible, with due regard to cover. The stirrups/links provided at a cross section shall between them enclose all the tendons and additional reinforcement provided at the cross section and shall be adequately anchored (see 15.9.6.4).


###### 16.4.4.4.5

The spacing of stirrups/links along a beam shall not exceed 0.75d, nor four times the web thickness for flanged beams. When V exceeds $1.8 V_{c}$ , the maximum spacing shall be reduced to 0.5d. The lateral spacing of the individual legs of the links provided at a cross section shall not exceed 0.75dt. In no case shall the spacing exceed 300mm. Also, the minimum spacing shall not be less than 75mm.


##### 16.4.4.5 Maximum Shear Force

In no circumstances shall the shear force, $V_{a}$ due to ultimate loads, exceed the appropriate value given by Table 26 multiplied by bd, where b is as defined in 16.4.4.2 less either the diameter of the duct for temporarily ungrouted ducts or two-thirds the diameter of the duct for grouted ducts; d is the distance from the compression face to the centroid of the area of steel in the tension zone, irrespective of its characteristic strength.


(Clause 16.4.4.5, 16.5.2)

<table><caption><b>Table 26 &nbsp;Maximum Shear Stress</b></caption><thead><tr><th rowspan="2"></th><th colspan="4">CONCRETE GRADE</th></tr><tr><th>30 N/mm<sup>2</sup></th><th>40 N/mm<sup>2</sup></th><th>50 N/mm<sup>2</sup></th><th>60 and over N/mm<sup>2</sup></th></tr></thead><tbody><tr><td>Maximum Shear Stress</td><td>4.1</td><td>4.7</td><td>5.3</td><td>5.8</td></tr></tbody>
</table>


##### 16.4.4.6

Segmental Construction- In post-tensioned segmental construction, the shear force due to ultimate loads shall be not greater than :

$$
0. 7 \mathrm{Y} _ {\mathrm{fL}} \mathrm{P} _ {\mathrm{h}} \tan \propto_ {2}
$$

where,

$Y_{fl}$ is the partial safety factor for the prestressing force, to be taken as 0.87:

$P_{h}$ is the horizontal component of the prestressing force after all losses;

$\propto_{2}$ is the angle of friction at the joint.

Tan $\propto_{2}$ can vary from 0.7 for a smooth unprepared joint up to 1.4 for a castellated joint; a value greater than 0.7 shall only be used where justified by tests and agreed by the engineer.

#### 16.4.5 Torsional Resistance of Beams


##### 16.4.5.1 General

Torsion does not usually decide the dimensions of members; therefore, torsional design shall be carried out as a check after the flexural design. This is particularly relevant to some members in which the maximum torsional moment does not occur under the same loading as the maximum flexural moment. In such circumstances reinforcement and prestress in excess of that required for flexure and shear may be used in torsion.


##### 16.4.5.2 Stresses and Reinforcement

Calculations for torsion are only required for the ultimate limit state and the torsional shear stresses shall be calculated assuming a plastic shear distribution.

Calculations for torsion shall be in accordance with 15.4.4 with the following modifications. When prestressing steel is used as transverse torsional steel, in accordance with equations 10 and 10(a) or as longitudinal steel, in accordance with equation 11, the stress assumed in design shall be the lesser of $415 \, N/mm^{2}$ or $(0.87 \, f_{pu} - f_{pe})$ .

The compressive stress in the concrete due to prestress shall be taken into account separately in accordance with 15.4.4.5.

In calculating $(\mathrm{v}+\mathrm{v}_{\mathrm{t}})$ , for comparison with $v_{tu}$ in Table 17, v shall be calculated from equation 8, regardless of whether 16.4.4.2 or 16.4.4.3 is critical in shear.

For concrete grades above M40 the values of $v_{tu}$ given in Table 17 may be increased to $0.75 \sqrt{f_{ck}}$ but not more than $5.8 \, N/mm^{2}$ .


##### 16.4.5.3

Segmental Construction- When a structure to be constructed segmentally is designed for torsion, and additional torsional steel is necessary in accordance with equation 11, the distribution of this longitudinal steel, whether by reinforcement or prestressing tendons, shall comply with the recommendations of 15.4.4.5. Other arrangements may be used provided that the line of action of the longitudinal elongating force is at the centroid of the steel.


##### 16.4.5.4 Other Design Methods

Alternative methods of designing members subjected to combined bending, shear and torsion may be used with the approval of the engineer, provided that it can be shown that they satisfy both the ultimate and serviceability limit state requirements.


#### 16.4.6 Longitudinal Shear

For flanged beams where shear reinforcement is required to resist vertical shear, the longitudinal shear resistance of the flange and of the flange web junction shall be checked in accordance with 17.4.2.3.

#### 16.4.7 Deflection of Beams


##### 16.4.7.1

The instantaneous deflection due to design loads may be calculated using elastic analysis based on the concrete section properties and on the value for the modulus of elasticity given in 12.3.1.

The total long term deflection due to the prestressing force, dead load and any sustained imposed loading may be calculated using elastic analysis based on the concrete section properties and on an effective modulus of elasticity based on the creep of the concrete per unit length for unit applied stress after the period considered (specific creep). The values for specific creep given in 16.8.2.5 may in general be used unless a more accurate assessment is required. Due allowance shall be made for the loss of prestress after the period considered.

### 16.5 Slabs


#### 16.5.1

The analysis of prestressed concrete slabs shall be in accordance with 15.5.1 provided that due allowance is made for moments due to prestress. The design shall be in accordance with 16.4.


#### 16.5.2

The design for shear shall be in accordance with 16.4.4 except that shear reinforcement need not be provided if V is less than $V_{c}$ .


##### 16.5.2.1

In the treatment of shear stresses under concentrated loads, the ultimate shear resistance of a section uncracked in flexure, $V_{co}$ , may be taken as corresponding to the occurrence of a maximum principal tensile stress of $f_{t} = 0.24\sqrt{f_{ck}}$ at the centroidal axis around the critical section which is assumed as a perimeter h/2 from the loaded area. The values of $V_{co}$ given in Table 26 may be used with b being taken as the length of the critical perimeter. Reinforcement, if necessary, shall be provided in accordance with 16.4.4.4.

### 16.6 Columns


#### 16.6.1

Prestressed concrete columns, where the mean stress in the concrete section imposed by the tendons is less than $2.5 \, N/mm^{2}$ , may be analysed as reinforced columns in accordance with 15.6, otherwise the full effects of the prestress shall be considered.

### 16.7 Tension Members


#### 16.7.1

The tensile strength of tension members shall be based on the design strength $(0.87f_{pu})$ of the prestressing tendons and the strength developed by any additional reinforcement. The additional reinforcement may usually be assumed to be acting at its design stress $(0.87f_{y})$ : in special cases it may be necessary to check the stress in the reinforcement using strain compatibility.


#### 16.7.2

Members subject to axial tension shall also be checked at the serviceability limit state to comply with the appropriate stress limitations of 16.4.2.4.

### 16.8 Prestressing Requirements


#### 16.8.1

Maximum Initial Prestress- Immediately after anchoring the force in the prestressing tendon shall not exceed 70% of the characteristic strength for post-tensioned tendons, or 75% for pre-tensioned tendons. The jacking force may be increased to 80% during stressing, provided that additional consideration is given to safety, to the stress- strain characteristics of the tendon, and to the assessment of the friction losses.


##### 16.8.1.1

In determining the jacking force to be used, consideration shall also be given to the gripping or anchorage efficiency of the anchorage (see 7.2.5.4.3).


##### 16.8.1.2

Where deflected tendons are used in pretensioning systems, consideration shall be given, in determining the maximum initial prestress, to the possible influence of the size of the deflector on the strength of the tendons. Attention shall also be paid to the effect of any frictional forces that may occur.

#### 16.8.2 Loss of Prestress, Other Than Friction Losses


##### 16.8.2.1

General- Allowance shall be made when calculating the forces in tendons at the various stages in design for the appropriate losses of prestress resulting from:

(a) relaxation of the steel comprising the tendons;   
(b) the elastic deformation and subsequent shrinkage and creep of the concrete;   
(c) slip or movement of tendons at anchorage during anchoring;   
(d) other causes in special circumstances, e.g. when steam curing is used with pretensioning.

If experimental evidence on performance is not available, account shall be taken of the properties of the steel and of the concrete when calculating the losses of prestress from these causes. For a wide range of structure, the simple recommendations given in this clause shall be used; it should be recognized, however, that these recommendations are necessarily general and approximate.


##### 16.8.2.2

Loss of Prestress due to Relaxation of Steel- The thousand hour relaxation loss value shall be obtained from the manufacturer of prestressing steel. This data shall be independently cross checked to ascertain its veracity. The independently checked data shall be adopted for extrapolating the final relaxation loss value occurring at about $0.5 \times 10^{6}$ h which shall be taken as 2.5 times (for low relaxation prestressing steel strands 3 times) the 1000 hrs value at $30^{\circ}$ C. The above value shall be for initial stress level of 70% of the characteristic strength reducing to 0 at 50% of the characteristic strength. The intermediate value may be interpolated linearly.

Where there is no experimental data available and the force at the time of transfer in the tendon is less than 70% of the characteristic strength, the 1000 hrs relaxation loss (at $30^{\circ}$ C) may be assumed to decrease linearly from 4% (2.5% for low relaxation prestressing steel strand) for an initial prestress of 70% of the characteristic strength to 0 for an initial prestress of 50% of the characteristic strength.

No reduction in the value of the relaxation loss shall be made for a tendon when a load equal to or greater than the relevant jacking force has been applied for a short time prior to the anchorage of the tendon.


###### 16.8.2.2.1

In special cases, such as tendons at high temperatures or subjected to large lateral loads (e.g. deflected tendons), greater relaxation losses will occur. Specialist literature should be consulted in these cases.


##### 16.8.2.3

Loss of prestress due to Elastic Deformation of the Concrete - Calculation of the immediate loss of force in the tendons due to elastic deformation of the concrete at transfer may be based on the values for the modulus of elasticity of the concrete given in 5.2.2.1. The modulus of elasticity of the tendons may be obtained from 4.6.2.


###### 16.8.2.3.1

For pre-tensioning, the loss of prestress in the tendons at transfer shall be calculated on a modular ratio basis using the stress in the adjacent concrete.


###### 16.8.2.3.2

For members with post-tensioning tendons that are not stressed simultaneously, there is a progressive loss of prestress during transfer due to the gradual application of the prestressing force. The resulting loss of prestress in the tendons shall be calculated on the basis of half the product of the modular ratio and the stress in the concrete adjacent to the tendons, averaged along their length; alternatively, the loss of prestress may be computed exactly based on the sequence of tensioning.


###### 16.8.2.3.3

In making these calculations, it may usually be assumed that the tendons are located at their centroid.


##### 16.8.2.4

Loss of prestress due to Shrinkage of the Concrete - The loss of prestress in the tendons due to shrinkage of the concrete may be calculated from the modulus of elasticity for the tendons given in 4.6.2 assuming the values for shrinkage per unit length given in 5.2.3.


###### 16.8.2.4.1

When it is necessary to determine the loss of prestress and the deformation of the concrete at some stage before the total shrinkage is reached, it may be assumed for normal aggregate concrete that half the total shrinkage takes place during the first month after transfer and that three-quarters of the total shrinkage takes place in the first 6 months after transfer.


##### 16.8.2.5
