Repository: AwkJay/sitemind-openai-hackathon

# SiteMind — AI intelligence layer for data-centre EPC delivery

SiteMind reads a Design Basis Report or a vendor submittal, pulls out each engineering
parameter **with the exact sentence it came from**, and checks it against the **real Indian
code clause** that governs it. In seconds you get cited non-conformances, a project copilot,
schedule-risk forecasts, supply-chain visibility, and commissioning QA.

**Live app:** https://sitemind.awni.in

## The one idea that matters

Most AI compliance tools either hallucinate a citation or bury the decision inside a model
that just says "trust me." SiteMind splits the work in two so it can't do either:

File: standards-service/data/structural_corpus/irs_cbc_1997/CBCODE.md (part 9 of 11)
(d) Other Codes like CEB-FIP, DIN etc.
## Contents
Loss of Prestress due to Creep of the Concrete - The loss of prestress in the tendons due to creep of the concrete shall be calculated on the assumption that creep is proportional to stress in the concrete for stress of up to one-third of the cube strength at transfer. The loss of prestress is obtained from the product of the modulus of elasticity of the tendon (see 4.6.2) and the creep of the concrete adjacent to the tendons. Usually it is sufficient to assume, in calculating this loss, that the tendons are located at their centroid. Creep of the concrete per unit length may be taken from 5.2.4.1.


###### 16.8.2.5.1

The figures for creep of the concrete per unit length relate to the ultimate creep after a period of years. When it is necessary to determine the deformation of the concrete due to creep at some earlier stage, it may be assumed that half the total creep takes place in the first month after transfer and that three quarters of total creep takes place in the first 6 months after transfer. For special cases reference to expert literature may be made for Creep.


##### 16.8.2.6 Loss of Prestress during Anchorage

In post tensioning systems allowance shall be made for any movement of the tendon at the anchorage when the prestressing force is transferred from the tensioning

equipment to the anchorage. The loss due to this movement is particularly important in short members, and for such members the allowance made by the designer shall be checked on the site.


##### 16.8.2.7 Loss of Prestress due to Steam Curing

Where steam curing is employed in the manufacture of prestressed concrete units, changes in the behaviour of the material at higher than normal temperature will need to be considered. In addition, where the 'long-line' method of pre-tensioning is used there may be additional losses as a result of bond developed between the tendon and the concrete when the tendon is hot and relaxed. Since the actual losses of prestress due to steam curing are a function of the techniques used by the various manufacturers, specialist advice should be sought.

#### 16.8.3 Loss of Prestress due to Friction


##### 16.8.3.1 General

In post-tensioning systems there will be movement of the greater part of the tendon relative to the surrounding duct during the tensioning operation, and if the tendon is in contact with either the duct or any spacers provided, friction will cause a reduction in the prestressing force as the distance from the jack increases, in addition, a certain amount of friction will be developed in the jack itself and in the anchorage through which the tendon passes.


###### 16.8.3.1.1

In the absence of evidence established to the satisfaction of the engineer, the stress variation likely to be expected along the design profile shall be assessed in accordance with 16.8.3.2 to 16.8.3.4 in order to obtain the prestressing force at the critical sections considered in design.


###### 16.8.3.1.2

The extension of the tendon shall be calculated allowing for the variation in tension along its length.


##### 16.8.3.2 Friction in the Jack and Anchorage

This is directly proportional to the jack pressure, but it will vary considerably between systems and shall be ascertained for the type of jack and the anchorage system to be used.


##### 16.8.3.3

Friction in the Duct due to Unintentional variation from the Specified Profile - Whether the desired duct profile is straight or curved or a combination of both, there will be slight variations in the actual line of the duct, which may cause additional points of contact between the tendon and the sides of the duct, and so produce friction. The prestressing force, Px at any distance x from the jack may be calculated from :

$$
\mathrm{P} _ {\mathrm{x}} = \mathrm{P} _ {\mathrm{o}} \mathrm{e} ^ {- \mathrm{Kx}} \quad \dots \tag {equation31}
$$

and where Kx ≤ 0.2, e $^{-Kx}$ may be taken as (1-Kx)

where,

$P_{o}$ is the prestressing force in the tendon at the jacking end;

e is the base of Napierian logarithms(2.718);

K is the constant depending on the type of duct or sheath employed, the nature of its inside surface, the method of forming it and the degree of vibration employed in placing the concrete. (See the values from Table 26A);

x is the actual length of tendon between jacking point and the point where pre-stressing force after loss is to be calculated.

##### 16.8.3.4 Friction in the Duct due to Curvature of the Tendon- When a tendon is curved, the loss of tension due to friction is dependent on the angle turned through and the coefficient of friction $\mu$ , between the tendon and its supports.

The prestressing force $P_{x}$ , at any distance, x along the curve from the tangent point may be calculated from:

$$
\mathrm{P} _ {\mathrm{x}} = \mathrm{P} _ {\mathrm{o}} \mathrm{e} ^ {- \mu \mathrm{x} / \mathrm{r} _ {\mathrm{ps}}} \dots \dots \tag {equation32}
$$

where,

$P_{o}$ is the prestressing force in the tendons at the tangent point near the jacking end.

$r_{ps}$ is the radius of curvature

where $\mu x/r_{ps}<0.2$ , $e^{-\mu x/r_{ps}}$ may be taken as $(1-\mu x/r_{ps})$

where $(\mathrm{Kx} + \mu\mathrm{x}/\mathrm{r}_{\mathrm{ps}}) < 0.2$ , $\mathrm{e}^{-(Kx + \mu\mathrm{x}/\mathrm{r}_{\mathrm{ps}})}$ may be taken as $\{1-(\mathrm{Kx} + \mu\mathrm{x}/\mathrm{r}_{\mathrm{ps}})\}$

Values of $\mu$ may be taken from Table 26A.

"The value of $\mu$ and K given in Table 26A may be adopted for calculating friction losses as per equations 31 and 32.


(Clause 16.8.3.3, 16.8.3.4)

<table><caption><b>Table 26A &nbsp;Values of &mu; and K to Be Adopted for Calculating Friction Losses</b></caption><thead><tr><th rowspan="2">TYPE OF HIGH TENSILE STEEL</th><th rowspan="2">TYPE OF DUCT OR SHEATH</th><th colspan="2">VALUES RECOMMENDED TO BE USED IN DESIGN</th></tr><tr><th>K PER METRE</th><th>&mu;</th></tr></thead><tbody><tr><td rowspan="4">Wire cables</td><td>Bright metal</td><td>0.0091</td><td>0.25</td></tr><tr><td>Galvanized</td><td>0.0046</td><td>0.2</td></tr><tr><td>Lead coated</td><td>0.0046</td><td>0.18</td></tr><tr><td>Unlined duct in concrete</td><td>0.0046</td><td>0.45</td></tr><tr><td rowspan="5">Uncoated stress relieved strands</td><td>Bright Metal</td><td>0.0046</td><td>0.25</td></tr><tr><td>Galvanized</td><td>0.0030</td><td>0.20</td></tr><tr><td>Lead coated</td><td>0.0030</td><td>0.18</td></tr><tr><td>Unlined duct in concrete</td><td>0.0046</td><td>0.50</td></tr><tr><td>Corrugated HDPE</td><td>0.0020</td><td>0.17</td></tr></tbody>
</table>

NOTE 1- Values to be used in design may be altered to the values observed, on satisfactory evidence in support of such values.

NOTE 2- For multi-layer wire cables with spacer plates providing lateral separation, the value of $\mu$ may be adopted on the basis of actual test results.

NOTE 3- When the direction of friction is reversed, the index of ‘e’ in the formulae shall be negative.

NOTE 4 - The above formula is of general application and can be used for estimation of friction between any two points along the tendon distant 'x' from each other.

NOTE 5 - The values of $\mu$ and K used in design shall be indicated on the drawings for guidance in selection of the material and the methods that will produce results approaching the assumed values.


##### 16.8.3.5 Lubricants

Lubricants may be specified to ease the movement of tendons in the ducts. Lower values of $\mu$ than those given in 16.8.3.4 may then be used, subject to their being determined by trial and agreeable to the engineer.


#### 16.8.4

Transmission Length in Pre-tensioned Members - The transmission length is defined as the length over which a tendon is bonded to concrete to transmit the initial prestressing force in a tendon to the concrete.

The transmission length depends on a number of variables, the most important being:

(a) the degree of compaction of the concrete;   
(b) the strength of the concrete;   
(c) the size and type of tendon;   
(d) the deformation (e.g. crimp) of the tendon;   
(e) the stress in the tendon and   
(f) the surface condition of the tendon.

The transmission lengths for the tendon towards the top of a unit may be greater than those at the bottom.

The sudden release of tendons may also cause a considerable increase in the transmission lengths.


##### 16.8.4.1

In view of these many variables, transmission lengths shall be determined from tests carried out under the most unfavorable conditions of each casting yard both under service conditions and under ultimate loads. In the absence of values based on actual tests, the following values may be used provided the concrete is well compacted and its strength at transfer is not less than $35 \, N/mm^{2}$ and the tendon is released gradually:

(1) for plain and indented wires $100 \phi$   
(2) for crimped wires 65φ   
(3) for strands 35φ

where $\phi$ is the diameter of tendons.


##### 16.8.4.2

The development of stress form the end of the unit to the point of maximum stress shall be assumed to vary parabolically over the transmission length.

##### 16.8.4.3

If the tendons are prevented from bonding to the concrete near the ends of the units by the use of sleeves or tape, the transmission lengths shall be taken from the ends of the de-bonded portions.

#### 16.8.5 End Blocks

The end block (also known as the anchor block or end zone) is defined as the highly stressed zone of concrete around the termination points of a pre- or post-tensioned prestressing tendon. It extends from the points of application of prestress (i.e. the end of the bonded part of the tendon in pre-tensioned construction or the anchorage in post-tensioned construction) to that section of the member at which linear distribution of stress is assumed to occur over the whole cross-section.

##### 16.8.5.1

The following aspects of design shall be considered in assessing the strength of end blocks:

(a) bursting forces around individual anchorages;   
(b) overall equilibrium of the end block;   
(c) spalling of the concrete form the loaded face around anchorages.


###### 16.8.5.1.1

In considering each of these aspects, particular attention shall be given to factor such as the following:

(1) shape, dimensions and position of anchor plates relative to the cross-section of the end block:   
(2) the magnitude of the prestressing forces and the sequence of prestressing;   
(3) shape of the end block relative to the general shape of the member;   
(4) layout of anchorages including asymmetry group effects and edge distances;   
(5) influence of the support reaction;   
(6) forces due to curved or divergent tendons.


##### 16.8.5.2

The following recommendations are appropriate to a circular, square or rectangular anchor plate, symmetrically positioned on the end face of a square or rectangular post-tensioned member, the recommendations are followed by some guidance on other aspects.


###### 16.8.5.2.1

The bursting tensile forces in the end blocks, or end regions of bonded post-tensioned members, shall be assessed on the basis of the tendon jacking load. For temporarily unbonded members, the bursting tensile forces shall be assessed on the basis of the tendon jacking load or the load in the tendon at the ultimate limit state, calculated using 16.2.4.3 whichever is the greater.


###### 16.8.5.2.2

The bursting tensile force, $F_{bst}$ , existing in an individual square end block loaded by a symmetrically placed square anchorage or bearing plate, may be derived from Table 27,

where,

$Y_{o}$ is half the side of end block;

$Y_{po}$ is half the side of loaded area;

$P_{k}$ is the load in the tendon assessed in accordance with the preceding paragraph;

$F_{bst}$ is the bursting tensile force.

This force, $F_{bst}$ , will be distributed in a region extending from $0.2Y_{o}$ to $2Y_{o}$ from the loaded face of the end block. Reinforcement provided to sustain the bursting tensile force may be assumed to be acting at its design strength ( $0.87f_{y}$ ), except that the stress shall be limited to a value corresponding to a strain of 0.001 when the concrete cover to the reinforcement is less than 50mm.


###### 16.8.5.2.3

In the rectangular end block, the bursting tensile forces in the two principal directions shall be assessed on the basis of the formulae in Table 27.

<table><caption><b>Table 27 &nbsp;Design Bursting Tensile Forces in End Blocks</b></caption><thead><tr><th> <i>Y</i><sub>po</sub>/<i>Y</i><sub>0</sub> </th><th>0.3</th><th>0.4</th><th>0.5</th><th>0.6</th><th>0.7</th></tr></thead><tbody><tr><td> <i>F</i><sub>bst</sub>/<i>P</i><sub>k</sub> </td><td>0.23</td><td>0.20</td><td>0.17</td><td>0.14</td><td>0.11</td></tr></tbody>
</table>

![Fig. 13 Bursting Tensile Stress Distribution](figures/figure_13.jpg)



###### 16.8.5.2.4

When circular anchorage or bearing plates are used, the side of the equivalent square area shall be derived.


##### 16.8.5.3

Where groups of anchorages or bearing plates occur, the end blocks shall be divided into a series of symmetrically loaded prisms and each prism treated in the preceding manner. In detailing the reinforcement for the end block as a whole it is necessary to ensure that the groups of anchorages are appropriately tied together.


##### 16.8.5.4

Special attention shall be paid to end blocks having a cross-section different in shape from that of the general cross-section of the beam; reference should be made to the specialist literature.


##### 16.8.5.5

Compliance with the preceding recommendations will generally ensure that bursting tensile forces along the load axis are provided for. Alternative methods of design which use higher values of $F_{bst}/P_{k}$ and allow for the tensile strength of concrete may be more appropriate in some cases, particularly where large concentrated tendon forces are involved.


##### 16.8.5.6

Consideration shall also be given to the spalling tensile stresses that occur in end blocks where the anchorage or bearing plates are highly eccentric; these reach a maximum at the loaded face.

### 16.9 Considerations Affecting Design Details


#### 16.9.1

General- The considerations in 16.9.2 to 16.9.6 are intended to supplement those for reinforced concrete given in 15.9.

#### 16.9.2 Cover to Prestressing Tendons and Reinforcement


##### 16.9.2.1

General- The cover to prestressing tendons will generally be governed by considerations of durability.

##### 16.9.2.2 Prestressing Tendons in Pre-tensioned structures:- For pre-stressing wires and strands a minimum cover of 50mm shall be provided for all types of environment conditions.


###### 16.9.2.2.1

The recommendations of 15.9.2 concerning cover to the reinforcement may be taken to be applicable in case of pre-tensioned members.


##### 16.9.2.3

Tendons in Ducts- The cover to any duct shall be not less than 75mm.


###### 16.9.2.3.1

Recommendations for the cover to curved ducts are given in Appendix E.


###### 16.9.2.3.2

The recommendations as given in 15.9.2, concerning cover to reinforcement, may be taken to be applicable in case of post tensioned members also.

#### 16.9.3 Spacing of Prestressing Tendons


##### 16.9.3.1

General- In all prestressed members there shall be sufficient gaps between the tendons or bars to allow the largest size of aggregate used to move under vibration, to all parts of the mould. Use of high capacity tendons shall be preferred to avoid grouping and reduced the number of cables.


##### 16.9.3.2

Pre-tensioned Tendons- The recommendations of 15.9.8.1 concerning spacing of reinforcement may be taken to be applicable. In pre-tensioned members, where anchorage is achieved by bond, the spacing of the wires or strands in the ends of the members shall be such as to allow the transmission lengths given in 16.8.4 to be developed. In addition, if the tendons are positioned in

two or more widely spaced groups, the possibility of longitudinal splitting of the member shall be considered.


##### 16.9.3.3

Tendons in Ducts- The clear distance between ducts or between ducts and other tendons shall be not less than the following, whichever is the greatest:

(a) $h_{agg} + 5mm$ , where $h_{agg}$ is the maximum size of the coarse aggregate;

(b) in the vertical direction: the vertical internal dimension of the duct;

(c) in the horizontal direction: the horizontal internal dimension of the duct: where internal vibrators are used minimum clear distance shall be 10mm more than dia of needle vibrator.


###### 16.9.3.3.1

Where two or more rows of ducts are used the horizontal gaps between the ducts shall be vertically in line wherever possible, for ease of construction.


###### 16.9.3.3.2

Recommendations for the spacing of curved tendons in ducts are given in Appendix E.


##### 16.9.3.4

No cable shall be anchored in the deck slab.


#### 16.9.4

Longitudinal Reinforcement in Prestressed Concrete Beams- Reinforcement may be used in prestressed concrete members either to comply with the recommendations of 16.9.4.1 or 16.4.4.4.


##### 16.9.4.1

Reinforcement may be necessary, particularly where post-tensioning systems are used to control any cracking resulting from restraint to longitudinal shrinkage of members provided by the formwork during the time before the prestress is applied.

##### 16.9.4.2 Minimum Reinforcement


###### 16.9.4.2.1 General

The quantity of untensioned steel required for design or constructional purposes shall not be less than the minimum stipulated in clauses 16.9.4.2.2 to 16.9.4.2.4. Various types of minimum steel requirements need not be added together. Bars in such reinforcement shall, however, not be placed more than 200mm apart. The minimum diameter shall not be less than 10mm for severe condition of exposure and 8mm for moderate condition of its exposure.

In case of in-situ segmental construction for bridges located in marine environment continuity of un-tensioned reinforcement from one segment to the next shall be ensured.


###### 16.9.4.2.2

In the vertical direction, a minimum reinforcement shall be provided in the bulb/web of the beams/rib of box girders, such reinforcement being not less than 0.3% of the cross sectional area of the bulb/web in plan for mild steel and 0.18% for HSD bars respectively. Such reinforcement shall be as far as possible uniformly spaced along the length of the web. In the bulb portion the cross sectional area of the bulb in plan shall be taken.

In all the corners of the sections, these reinforcements should pass round a longitudinal bar having a diameter of not less than that of the vertical bar or round a group of tendons. For T beams, the arrangement in the bulb portion shall be as shown in Fig. 13A.


###### 16.9.4.2.3

Longitudinal reinforcements provided shall not be less than 0.25% and 0.15% of the gross cross sectional area of the section for mild steel and HSD bars respectively, where the specified grade of concrete is less than M45. In case the grade of concrete is M45 or more, the provision shall be increased to 0.3% and 0.18% respectively. Such reinforcement shall as far as possible be evenly distributed on the periphery. Non-prestressed high tensile reinforcement can also be reckoned for the purpose of fulfilling the requirement of this clause.


###### 16.9.4.2.4

For solid slabs and top and bottom slabs of box girders, the top and underside of the slabs shall be provided with reinforcement consisting of a grid formed by layers of bars. The minimum steel provided shall be as follows:

(i) For solid slabs and top slab of box girders: 0.3% and 0.18% of the gross cross sectional area of the slab for mild steel and HSD bars respectively, which shall be equally distributed at top and bottom.

(ii) For soffit slab of box girders: The longitudinal steel shall be at least 0.3% and 0.18% of cross sectional area for mild steel and HSD bars respectively. The minimum transverse reinforcement shall be 0.5% and 0.3% of the cross sectional area for mild steel and HSD bars respectively. The minimum reinforcement shall be equally distributed at top and bottom.


###### 16.9.4.2.5

For cantilever slab minimum reinforcement

of 4 numbers of 16mm dia. HSD bars or 6 nos. of 16mm dia. MS bars should be provided with minimum spacing at the tip divided equally between the top and bottom surface parallel to support.

N.B. Notwithstanding the nomenclature “untensioned steel”, this provision of reinforcement may be utilized for withstanding all action effects, if necessary.

![Fig. 13A Connector Reinforcement — Part 1](figures/figure_13a_1.jpg)

Connector details at tension flange (bulb) of T-beam

![Connector Reinforcement — Part 2 of Fig. 13A](figures/figure_13a_2.jpg)



#### 16.9.5

Stirrups/Links in Prestressed Concrete Beams-
The amount and disposition of stirrups/links in rectangular beams and in the webs of flanged beams will normally be governed by considerations of shear (see 16.4.4).

Stirrups/links to resist the bursting tensile forces in the end zones of post-tensioned members shall be provided in accordance with 16.8.5.

Stirrups/links shall be provided in the transmission lengths of pre-tensioned members in accordance with 16.4.4. and using the information given in 16.8.4.

#### 16.9.6 Minimum Dimensions


##### 16.9.6.1

Deck Slab- The minimum thickness of the deck slab shall be 200mm for normal exposure conditions and 220mm for severe and extreme exposure conditions. The thickness at the tip of the cantilever shall not be less than 150mm.


##### 16.9.6.2

Web Thickness- In the case of post-tensioned girders, the minimum web thickness shall be as under:

(i) for webs having single duct: The minimum thickness of web in mm should be:

$$
\mathrm{d} + 1 2 0 + 2 \left(\mathrm{c} + \mathrm{d} _ {1} + \mathrm{d} _ {2}\right)
$$

(ii) for webs having two ducts at the same level, minimum thickness of web should be greater of:

(a) $2d+60+2(c+d_{1}+d_{2})$

(b) $3d+150$

where,

d = external dia of sheath in mm

$d_{1}=$ dia of vertical stirrups in mm

$d_{2}=$ dia of longitudinal reinforcement in mm

c = clear cover to vertical stirrups in mm.


##### 16.9.6.3

Bottom Slab Thickness in Box Girders- In case of post-tensioned box girders, the minimum bottom slab thickness shall be 150mm.


##### 16.9.6.4 Deck Width

The minimum deck width between

inside faces of ballast retainer shall be 4500mm.

##### 16.9.6.5 Minimum clearance in case of PSC superstructures:

Following minimum clearance to be ensured for proper inspection of pre-stressed structures:

(a) Minimum vertical clearance inside PSC BOX Girder shall be 900mm.   
(b) Minimum gap between ballast wall and the girder shall be 600mm.   
(c) Minimum gap between ends of the girders at piers shall be 1200mm.   
(d) Size of opening in the diaphragms of PSC box girder shall be 600mm x 900mm (width x Height).

#### 16.9.7 Design of Diaphragms


##### 16.9.7.1

Design of diaphragms in case of box girders shall be based on any rational method approved by the engineer.


##### 16.9.7.2 Spacing of Diaphragms

The spacing of diaphragms shall be such as to ensure even distribution of the live load.

If the deck is supported on prestressed concrete beams, two end diaphragms and a minimum of one intermediate diaphragm shall be provided. In case of box girders, at least two end diaphragms shall be provided which will have suitable opening for a man to enter the girder for inspection.


##### 16.9.7.3

Guidance may also be obtained from 15.9.11 for detailing of diaphragms in a prestressed concrete girder.


#### 16.9.8

Number of Stages of Prestress- The number of stages of prestress shall be reduced to the minimum, preferably not more than two.


#### 16.9.9 Emergency Cables

Besides design requirements, additional cables/strands shall be symmetrically placed in the structure so as to be capable of generating a prestressing force of about 4% of the total design prestressing force in the structure. Only those cables which are required to make up the deficiency shall be stressed and the remaining pulled out and the duct holes grouted. This shall be done in consultation with the designer.


#### 16.9.10 Future Cables

Provision for easy installation of prestressing steel at a later date shall be made in the case of girders so as to cater for an increased prestressing force in the event it is required in service. This provision shall be made to cater for an additional minimum prestressing force of 15% of the design prestressing force.


#### 16.9.11 Shock Loading

When a prestressed concrete beam may be required to resist shock loading, it shall be reinforced with closed links and longitudinal reinforcement preferably of Grade Fe 250 steel. Other methods of design and detailing may be used provided it can be shown that the beam can develop the required ductility.


#### 16.9.12

Provision should be made at the design stage for inside, outside and ends inspection of girder and inspection of bearings.


#### 16.9.13 Elastomeric Bearings

Use of elastomeric bearing in prestress concrete bridges should preferably be restricted up to maximum clear span of $30.5\mathrm{m}$ .

## 17 DESIGN AND DETAILING: PRECAST AND COMPOSITE CONSTRUCTION

### 17.1 General


#### 17.1.1 Introduction

This clause is concerned with the additional considerations that arise in design and detailing when precast members or precast components including large panels are incorporated into a structure or when a structure in its entirety is precast concrete construction. However, precast segmental bridge construction shall be done with the prior approval of Railway Board.

#### 17.1.2 Limit State Design


##### 17.1.2.1 Basis of Design

The limit state philosophy set out in clause 10 applies equally to precast and in situ construction and therefore, in general, the recommended methods of design and detailing for reinforced concrete given in clause 15 and those for prestressed concrete given in clause 16 apply also to precast and composite construction.

Sub-clauses in clause 15 or 16 which do not apply are either specifically worded for in situ construction or are modified by this clause.

17.1.2.2. Handling Stresses- Precast units shall be designed to resist without permanent damage all stresses induced by handling, storage, transport and erection (see also 16.4.1.2.).

The position of lifting and supporting points shall be specified. Consultation at the design stage with those responsible for handling is an advantage.

The design shall take account of the effect of snatch lifting and placing on to supports.


##### 17.1.2.3

Connections and Joints- The design of connections is of fundamental importance in precast construction and shall be carefully considered.

Joints to allow for movements due to shrinkage, thermal effects and possible differential settlement of foundations are of as great importance in precast as in insitu construction. The number and spacing of such joints shall be determined at an early stage in the design. In the design of beam and slab ends on corbels and nibs, particular care shall be taken to provide overlap and anchorage, in accordance with 15.9.7, of all reinforcement adjacent to the contact faces, full regard being paid to construction tolerances.

### 17.2 Precast Concrete Construction


#### 17.2.1 Framed Structures and Continuous Beams

When the continuity of reinforcement or tendons through the connections and/or the interaction between members is such that the structure will behave as a frame, or other rigidly interconnected system, the analysis, redistribution of moments and the design and detailing of individual members, may all be in accordance with clause 15 or 16, as appropriate.


#### 17.2.2 Other Precast Members

All other precast concrete members including large panels shall be designed and detained in accordance with the appropriate recommendations of clauses 14,15 and 16 shall incorporate provision for the appropriate connections as recommended in 17.3.

Precast components intended for use in composite construction (see 17.4) shall be designed as such but also checked or designed for the conditions arising during handling, transporting and erecting.

#### 17.2.3 Supports for Precast Members


##### 17.2.3.1

Concrete Corbels- A corbel is a short cantilever beam in which the principal load is applied such that the distance $a_{v}$ , between the line of action of the load and the face of the supporting member is less than 0.6d and the depth at the outer edge of the bearing is not less than one-half of the depth at the face of the supporting member.

![Fig. 14 Horizontal Links in Corbel](figures/figure_14.jpg)


The depth at the face of the supporting member shall be determined from shear conditions in accordance with 15.4.3.2, but using the modified definition of $a_{v}$ given in preceding paragraph.


###### 17.2.3.1.1

The main tension reinforcement in a corbel shall be designed and the strength of the corbel checked, on the assumption that it behaves as a simple strut and tie system.

The reinforcement so obtained, shall be not less than 0.4% of the section at the face of the supporting member and shall be adequately anchored. At the front face of the corbel, the reinforcement shall be anchored by bending back the bars to form a loop; the bearing area of the load shall not project beyond the straight portion of the bars forming the main reinforcement.


###### 17.2.3.1.2

When the corbel is designed to resist a slated horizontal force additional reinforcement shall be provided to transmit this force in its entirety; the reinforcement shall be adequately anchored within the supporting member.


###### 17.2.3.1.3

Shear reinforcement shall be provided in the form of horizontal links/stirrups distributed in the upper two-thirds of the effective depth of the corbel at column face; this reinforcement need not be calculated but shall be not less than one-half of the area of the main tension reinforcement and shall be adequately anchored.


###### 17.2.3.1.4

The corbel shall also be checked at the serviceability limit states.


##### 17.2.3.2 Width of Supports for Precast Units

The width of supports for precast units shall be sufficient to ensure proper anchorage of tension reinforcement in accordance with 15.9.7.


##### 17.2.3.3 Bearing Stresses

The compressive stress in the contact area shall not exceed $0.4 \, f_{ck}$ under the ultimate loads. When the members are made of concretes of different strengths, the lower concrete strength is applicable.

Higher bearing stresses may be used where suitable measures are taken to prevent splitting or spalling of the concrete, such as the provision of well-defined bearing areas and additional binding reinforcement in the ends of the members. Bearing stresses due to ultimate loads shall then be limited to :

$$
\frac {1 . 5 \mathrm{f} _ {\mathrm{ck}}}{1 + 2 \sqrt {\mathrm{A} _ {\mathrm{con}} / \mathrm{A} _ {\mathrm{sup}}}}, \text {   but   not   more   than   } \mathrm{f} _ {\mathrm{ck}}
$$

where,

$A_{con}$ is the contact area;

$A_{sup}$ is the supporting area.


###### 17.2.3.3.1

Higher bearing stresses due to ultimate loads shall be used only where justified by tests, e.g. concrete hinges.


##### 17.2.3.4

Horizontal Forces or Rotations at Bearings – The presence of significant horizontal forces at a bearing can reduce the load carrying capacity of the supporting and supported member considerably by causing premature splitting or shearing. These forces may be due to creep, shrinkage and temperature effects or result from misalignment, lack of plumb or other causes. When they are likely to be significant these forces shall be allowed for in designing and detailing the connection by providing either:

(a) sliding bearings: or   
(b) suitable lateral reinforcement in the top of supporting member and   
(c) continuity reinforcement to tie together the ends of the supported members.

Where, owing to large spans or other reasons, large rotations are likely to occur at the end supports of flexural members, suitable bearings capable of accommodating these rotations shall be used.

#### 17.2.4 Joints between Precast Members


##### 17.2.4.1 General

The critical sections of members close to joints shall be designed to resist the worst combinations of shear, axial force and bending caused by the ultimate vertical and horizontal forces. When the design of the precast members is based on the assumption that the joint between them is not capable of transmitting bending moment, the design of the joint shall either ensure that this is so (see 17.2.3.4) or suitable precautions shall be taken to ensure that if any cracking develops it will not excessively reduce the member's resistance to shear or axial force and will not be unsightly.

![Fig. 15 Halving Joint (Diagrammatic Only)](figures/figure_15.jpg)


Where a space is left between two or more precast units, to be filled later with in situ concrete or mortar the space shall be large enough for the filling material to be placed easily and compacted sufficiently to fill the gap completely, without abnormally high standards of workmanship or supervision. The erection instructions shall contain definite information as to the stage during construction when the gap should be filled.

The majority of joints will incorporate a structural connection (see 17.3) and consideration to this aspect should be given in the design of joint.


##### 17.2.4.2 Halving Joint

It is difficult to provide access to this type of joint to reset or replace the bearings, Halving joints should only be used where it is absolutely essential.

For the type of joint shown in Fig.15, the maximum vertical ultimate load, $F_{v}$ , shall not exceed $4v_{c}bd_{o}$ , where b is the shear breadth of the beam, $d_{o}$ is the depth of additional reinforcement to resist horizontal loading and $v_{c}$ is the stress given by Table 15 for the full beam section. When determining the value of $F_{v}$ , consideration shall be given to the method of erection and the forces involved.

The joint shall be reinforced by inclined links so that the vertical component of force in the link is equal to $F_{v}$ i.e.:

$$
\mathrm{F} _ {\mathrm{v}} = \mathrm{A} _ {\mathrm{sv}} \left(0. 8 7 \mathrm{f} _ {\mathrm{yv}}\right) \cos 4 5 ^ {\circ} \text {   for   links   at   } 4 5 ^ {\circ}
$$

where,

$A_{sv}$ is the cross sectional area of the legs of the inclined links.

$f_{yv}$ is the characteristic strength of the inclined links.

The links and any longitudinal reinforcement taken into account should intersect the line of action of $F_{v}$ .

In the compression face of the beam the links shall be anchored in accordance with 15.9.6.4. In the tension face of the beam the horizontal component, $F_{h}$ , which for $45^{\circ}$ links is equal to $F_{v}$ , should be transferred to the main reinforcement. If the main reinforcement is continued straight on without hooks or bends the links may be considered anchored if:

$$
\frac {\mathrm{Fh}}{2 \sum \mathrm{u} _ {\mathrm{s}} l _ {\mathrm{sb}}} \langle \text {   the   anchorage   bond   stress   as   given   in   Table   20.   }
$$

where,

$\sum u_{s}$ is the sum of the effective perimeters of the reinforcement.

$l_{\mathrm{sb}}$ is the length of the straight reinforcement beyond the intersection with the link.

If the main reinforcement is hooked or bent vertically, the inclined links shall be anchored by bending them parallel to the main reinforcement; in this case, or if inclined links are replaced by bent-up bars, the bearing stress inside the bends shall not exceed the value given in 15.9.6.8.

If there is a possibility of a horizontal load being applied to the joint horizontal links shall be provided to carry the load (as shown in Fig.15); such links shall also be provided if there is possibility of the inclined links being displaced so that they do not intersect the line of action of $F_{v}$ .

The joint may alternatively be reinforced with vertical links, designed in accordance with 15.4.3, provided the links are adequately anchored.

The Joint shall also be checked at the serviceability limit states.

### 17.3 Structural Connections Between Units

#### 17.3.1 General


##### 17.3.1.1 Structural Requirements of Connection

When designing and detailing the connections across joints between precast members the overall stability of the structure, including its stability during construction, shall be considered.


##### 17.3.1.2 Design Method

Connections shall where possible, be designed in accordance with the generally accepted methods applicable to reinforced concrete (see clause 15), prestressed concrete (see clause 16) or structural steel.


##### 17.3.1.3 Consideration Affecting Design Details

In addition to ultimate strength requirements the following shall be considered.

(a) Protection – Connection shall be designed to maintain the standard of protection against weather and corrosion required for the remainder of the structure.   
(b) Appearance - Where connections are to be exposed, they shall be so designed that the quality of appearance required for the remainder of the structure can be readily achieved.   
(c) Manufacture, Assembly and Erection – Methods of manufacture and erection shall be considered during design and the following points should be given particular attention.   
(1) Where projecting bars or sections are required, they shall be kept to a minimum and made as simple as possible. The length of such projections shall be not more than necessary for security.   
(2) Fragile fins and nibs shall be avoided.   
(3) Fixing devices shall be located in concrete section of adequate strength.   
(4) The practicability of both casting and assembly shall be considered.   
(5) Most connections require the introduction of suitable jointing material. Sufficient space shall be allowed in the design for such material to ensure that the proper filling of the joint is practicable.


##### 17.3.1.4 Factors Affecting Design and Construction

The strength and stiffness of any connection can be significantly affected by workmanship on site. The following points shall be considered where appropriate.

(a) sequence of forming the joint;   
(b) critical dimensions allowing for tolerances. e.g. minimum permissible bearing;   
(c) critical details, e.g. accurate location required for a particular reinforcing bars;   
(d) method of correcting possible lack of fit in the joint;

(e) details of temporary propping and time when it may be removed;   
(f) description of general stability of the structure with details of any necessary temporary bracing;   
(g) how far the uncompleted structure may proceed in relation to the completed and matured section;   
(h) full details of special materials shall be given;   
(i) weld sizes shall be fully specified.

#### 17.3.2 Continuity of Reinforcement


##### 17.3.2.1 General

Where continuity of reinforcement is required through the connection the jointing method used shall be such that the assumption made in analysing the structure and critical sections are realised. The following methods may be used to achieve continuity of reinforcement:

(a) lapping bars;   
(b) butt welding;   
(c) sleeving;   
(d) threading of bars.

The use of jointing methods given in (c) and (d) and any other method not listed shall be verified by test evidence.


##### 17.3.2.2 Sleeving

Three principal types of sleeve jointing may be used, with the approval of the engineer, provided that the strength and deformation characteristics, including behaviour under fatigue conditions, have been determined by tests.

(a) grout or resin filled sleeves capable of transmitting both tensile and compressive forces;   
(b) sleeves that mechanically align the square-sawn ends of two bars to allow the transmissions of compressive force only;   
(c) sleeves that are mechanically swaged to the bars and are capable of transmitting both tensile and compressive forces.
