Repository: AwkJay/sitemind-openai-hackathon

# SiteMind — AI intelligence layer for data-centre EPC delivery

SiteMind reads a Design Basis Report or a vendor submittal, pulls out each engineering
parameter **with the exact sentence it came from**, and checks it against the **real Indian
code clause** that governs it. In seconds you get cited non-conformances, a project copilot,
schedule-risk forecasts, supply-chain visibility, and commissioning QA.

**Live app:** https://sitemind.awni.in

## The one idea that matters

Most AI compliance tools either hallucinate a citation or bury the decision inside a model
that just says "trust me." SiteMind splits the work in two so it can't do either:

File: standards-service/data/structural_corpus/irs_cbc_1997/CBCODE.md (part 10 of 11)
(d) Other Codes like CEB-FIP, DIN etc.
## Contents
The detailed design of the sleeve and the method of manufacture and assembly shall be such as ensure that at the ends of the two bars can be accurately aligned into the sleeve. The concrete cover provided for the sleeve shall be not less than that specified for normal reinforcement.


##### 17.3.2.3 Threading

The following methods may be used with the approval of the engineer for joining threaded bars;

(a) the threaded ends of bars may be joined by a coupler having left and right-hand threads. This type of threaded connection requires a high degree of accuracy in manufacture in view of the difficulty of ensuring alignment.   
(b) one set of bars may be welded to a steel plate that is drilled to receive the threaded ends of the second set of bars; the second set of bars are fixed to the plate by means of nuts.   
(c) threaded anchors may be cast into a pre-cast unit to receive the threaded ends of reinforcement.

Where there is a risk of the threaded connection working loose, e.g. during vibration of in situ concrete, a locking device shall be used.

The structural design of special threaded connections shall be based on tests, including behavior under fatigue conditions. Where tests have shown the strength of the threaded connection to be as per 7.1.3.5, the strength of the joint may be based on 80% of the specified characteristic strength of the joined bars in tension and on 100% for bars in compression divided in each case by the appropriate $Y_{m}$ factor.


##### 17.3.2.4 Welding of Bars

The design of welded connection shall be in accordance with 7.1.3.


#### 17.3.3 Other Types of Connection

Any other type of connection which can be capable of carrying the ultimate loads acting on it may be used with the approval of the engineer subject to verification by test evidence.

Amongst those suitable for resisting shear and flexure are those made by prestressing across the joint.

Resin adhesives, where tests have shown their acceptability, may be used to form joints subjected to compression but not to resist tension or shear.

For resin mortar joints, the flexural stress in the joints shall be compressive throughout under service load. During the jointing operation at the construction stage, the average compressive stress between the concrete surfaces to be joined shall be checked at serviceability limit state and shall lie between 0.2 N/mm $^{2}$ and 0.3 N/mm $^{2}$ measured over the total projection of the joint surface (locally not less than 0.15 N/mm $^{2}$ ) and the difference between flexural stresses across the section shall be not more than 0.5 N/mm $^{2}$ .

For cement mortar joints, the flexural stresses in the joint shall be compressive throughout and not less than $1.5 \, N/mm^{2}$ under service loads.

### 17.4 Composite Concrete Constructions


#### 17.4.1 General

The recommendations of 17.4 apply to flexural members consisting of pre-cast concrete units acting in conjunction with added concrete where provision has been made for the transfer of horizontal shear at the contact surface. The precast units may be of either reinforced or prestressed concrete.

In general, the analysis and design of composite concrete structures and members shall be in accordance with clause 15 or 16, modified where appropriate by 17.4.2 and 17.4.3. Particular attention shall be given in the design of both the components parts and the composite section to the effect, on stress and deflections, of the method of construction and whether or not props are used. A check for adequacy shall be made for each stage of construction. The relative stiffnesses of members should be based on the concrete, gross transformed or net, transformed section properties as described in 13.1.2.1; if the concrete strengths in the two components of the composite members differ by more than 10 N/mm $^{2}$ , allowance for this shall be made in assessing stiffnesses and stresses.

Differential shrinkage of the added concrete and precast concrete members requires consideration in analysis composite members for the serviceability limit states (see 17.4.3.4); it need not be considered for the ultimate limit state.

When precast prestressed units, having pretensioned tendons, are designed as continuous members and continuity is obtained with reinforced concrete cast in situ over the supports, the compressive stresses due to prestress in the ends of the units may be assumed to vary linearly over the transmission length for the tendons in assessing the strength of section.

#### 17.4.2 Ultimate Limit State


##### 17.4.2.1 General

Where the cross-section of composite members and the applied loading increase by stages (e.g. a precast prestressed unit initially supporting self weight and the weight of added concrete and subsequently acting compositely for live loading), the entire load may be assumed to act on the cross-section appropriate to the stage being considered.


##### 17.4.2.2 Vertical Shear

The assessment of the resistance of composite section to vertical shear and the provision of the shear reinforcement shall be in accordance with 15.4.3 for reinforced concrete and 16.4.4 for prestressed concrete (except that in determining the area As, the area of the tendons within the transmission length shall be ignored) modified where appropriate as follows:

(a) for I,T T,T,U and box beam precast prestressed concrete units with an in situ reinforced concrete top slab cast over the precast units (including pseudo box construction), the shear resistance shall be based on either of the following :

(1) the vertical shear force, V, due to ultimate loads may be assumed to be resisted by the precast unit acting alone and the shear resistance assessed in accordance with 16.4.4.

(2) the vertical shear force, V, due to ultimate loads may be assumed to be resisted by the composite section and the shear resistance assessed in accordance with 16.4.4. In this case section properties shall be based on those of the composite section with due allowance for the different grades of concrete where appropriate.

(b) For inverted T beam precast prestressed concrete units with transverse reinforcement placed through standard holes in the bottom of the webs of the units, completely in filled with concrete placed between and over the units to form a solid deck slab, the shear resistance and provision of shear reinforcement shall be based on either of the following:

(1) as in (a) (1):

(2) the vertical shear force, V, due to ultimate loads may be apportioned between the infill concrete and the precast prestressed units on the basis of cross-sectional area with due allowance for the different grades of concrete where appropriate. The shear resistance for the infill concrete section and the precast prestressed section shall be assessed separately in accordance with 15.4.3 and 16.4.4 respectively.

![Fig. 16 Potential Shear Planes](figures/figure_16.jpg)


In applying 15.4.3, the breadth of the infill concrete shall be taken as the distance between adjacent precast webs and the depth as the mean depth of infill concrete, or the mean effective depth to the longitudinal reinforcement where this is provided in the infill section.

In applying 16.4.4, the breadth of the precast section shall be taken as the web thickness and the depth as the depth of the precast unit.

(c) in applying 16.4.4.4 $d_{t}$ shall be derived for the composite section.


##### 17.4.2.3 Longitudinal Shear

The longitudinal shear force, $V_{1}$ , per unit length of a composite member, whether simply supported or continuous, shall be calculated at the interface of the precast unit and the in situ concrete and at other potential shear planes (see Fig16) by an elastic method using properties of the composite concrete section (see 13.1.2.1) with due allowance for different grades of concrete where appropriate.

$V_{1}$ shall not exceed the lesser of the following:

(a) $k_{1}f_{ck}L_{s}$

(b) $0.7A_{e}f_{y}$

where,

$k_{1}$ is a constant depending on the concrete bond across the shear plane under consideration, taken as 0.09.

$f_{ck}$ is the characteristic cube strength of concrete.

$L_{s}$ is the length of the shear plane under consideration:

$A_{e}$ is the area of fully anchored (see 15.9.6) reinforcement per unit length crossing the shear plane under consideration, but excluding reinforcement required for coexistent bending effects. Shear reinforcement crossing the shear plane and provided to resist vertical shear (see 17.4.2.2) may be included provided it is fully anchored;

$f_{y}$ is the characteristic strength of the reinforcement.

For composite beam and slab construction a minimum area of fully anchored reinforcement of 0.15% of the area of contact shall cross this surface; the spacing of this reinforcement shall not exceed the lesser of the following:

(a) four times the minimum thickness of the in situ concrete flange;

(b) 600mm

For inverted T beams defined in 17.4.2.2(b) no longitudinal shear strength is required.

#### 17.4.3 Serviceability Limit State –


##### 17.4.3.1 General

In addition to the recommendations given in clauses 15 & 16 concerned with control of cracking the design of composite construction will be affected by 17.4.3.4 and 17.4.3.5 and where precast prestressed units are used also by 17.4.3.2, 17.4.3.3.


##### 17.4.3.2

Compression in the Concrete- For composite members comprising precast prestressed units and in situ concrete the methods of analysis may be as given in 16.4.2. However, where ultimate failure of the composite unit would occur due to excessive elongation of the steel the maximum concrete compressive stress at the upper surface of the precast unit may be increased above the values given in Table 23 by upto 25%.


##### 17.4.3.3 Tension in the concrete

When the composite member considered in the design comprises prestressed precast concrete units and in situ concrete, and flexural tensile stresses are induced in the in situ concrete by sagging moments due to imposed service loading, the tensile stresses in the in situ concrete at the contact surface shall be limited to the value given in Table 28.

<table><caption><b>Table 28 &nbsp;Flexural Tensile Stresses In-Situ Concrete</b></caption><thead><tr><th>Grade of in-situ concrete</th><th>M25</th><th>M30</th><th>M40</th><th>M50</th></tr></thead><tbody><tr><td>Maximum Tensile Stress (N/mm2)</td><td>3.2</td><td>3.6</td><td>4.4</td><td>5.0</td></tr></tbody>
</table>

When the in situ concrete is not in direct contact with a prestressed precast unit the flexural tensile stresses in the in situ concrete shall be limited by cracking considerations in accordance with 15.9.8.2.

Where continuity is obtained with reinforced concrete cast in situ over the supports, the flexural tensile stresses or the hypothetical tensile stresses in the prestressed precast units at the supports shall be limited in accordance with 16.4.2.4.


##### 17.4.3.4

Differential Shrinkage- The effect of differential shrinkage shall be considered for composite concrete construction where there is a difference between the age and the quality of concrete in components. Differential shrinkage may lead to increase stresses in the composite section and these shall be investigated. The effect of differential shrinkage are likely to be more severe when the precast unit is of reinforce concrete or of prestressed concrete with an approximately triangular distribution of stresses due to prestress. The stress resulting from the effects of differential shrinkage may be neglected in inverted T beams with a solid infill deck, provided that the difference in concrete strengths between the precast and infill components is not more than 10 N/mm². For other

forms of composite constructions, the effects of differential shrinkage shall be considered in design.

In computing the tensile stresses, a value will be required for the differential shrinkage strain (the difference in the free strain between the two components of the composite member), the magnitude of which will depend on a great many variables.

For bridges in a normal environment and in the absence of more exact data, the value of shrinkage strain given in 5.2.3 shall be used to compute stresses in composite construction.

The effects of differential shrinkage will be reduced by creep and the reduction coefficient may be taken as 0.43.

17.4.3.5. Continuity in the Composite Construction – When continuity is obtained in composite construction by providing reinforcement over the supports, considerations shall be given to the secondary effects of differential shrinkage and creep on the moments in continuous beams and on the reactions at the supports.

The hogging restraint moment, Mcs, at an internal support of a continuous section due to differential shrinkage shall be taken as :

$$
\mathrm{M} _ {\mathrm{cs}} = \varepsilon_ {\text { diff }} \mathrm{E} _ {\mathrm{cf}} \mathrm{A} _ {\mathrm{cf}} \mathrm{a} _ {\text { cent }} \phi \quad \dots \tag {equation-33}
$$

where,

$\varepsilon_{\text{diff}}$ is the differential shrinkage strain;

$E_{cf}$ is the modulus of the elasticity of flange concrete;

$A_{cf}$ is the area of the effective concrete flange;

$a_{cent}$ is the distance of the centroid of the concrete flange from the centroid of the composite section;

$\phi$ is a reduction co-efficient to allow for creep taken as 0.43.

The restraint moment, $M_{cs}$ , will be modified with time by creep due to dead load and creep due to any prestressed in the precast unit. The resultant moment due to prestressed may be taken as the restraint moment which would have been set up if composite section as a whole had been prestressed, multiplied by a creep coefficient $\phi$ taken as 0.87.

The expression given in the preceding paragraphs for calculating the restraint moments due to creep and differential shrinkage are based on an assumed value of 2.0 for the ratio, $\beta_{cc}$ , of total creep to elastic deformation. If the design conditions are such that this value is significantly low, then the engineer shall calculate values for the reduction co-efficients from the expressions: -

$$
\phi = \{1 - \mathbf {e} ^ {- \beta_ {c c}} \} / \beta_ {c c} \quad \dots \tag {equation34}
$$

$$
\phi_ {1} = \{1 - \mathbf {e} ^ {- \beta_ {c c}} \} \quad \dots \tag {equation35}
$$

where $e$ is the base of Napierian logarithms.

## 18 LOAD TESTING

### 18.1 Load Tests on individual Precast Units


#### 18.1.1 General

The load tests described in this clause are intended as checks on the quality of the units and should not be used as a substitute for normal design procedures. Where members require special testing, such special testing procedures should be in accordance with the specification. Test loads are to be applied and removed incrementally.


#### 18.1.2 Non-destructive Test

The unit should be supported at its designed points of support and loaded for 5 min. with a load equal to the sum of the characteristic dead load plus 1.25 times the characteristic imposed load. The deflection should then be recorded. The maximum deflection measured after application of the load should be in accordance with the requirements that should be defined by the engineer.

The recovery should be measured 5 min. after the removal of the applied load and the load then reimposed. The percentage recovery after the second loading should be not less than that after the first loading nor less than 90% of the deflection recorded during the second loading. At no time during the test should the unit show any sign of weakness or faulty construction as defined by the engineer in the light of reasonable interpretation of relevant data.


#### 18.1.3 Special Test

For very large units, or units not readily amenable to tests (such as columns, the precast parts of composite beams and members designed for continuity or fixity) the testing arrangements should be agreed before such units are cast.

### 18.2 Load Test of Structures or Parts of Structures


#### 18.2.1

General- The tests described in this clause are intended as a check on structures other than covered by 18.1 where there is doubt regarding serviceability or strength.


#### 18.2.2 Age at Test

The test should be carried out as soon as possible after the expiry of 28 days from the time of placing the concrete. When the test is for a reason other than the quality of the concrete in the structure being in doubt, the test may be carried out earlier provided that the concrete has already reached its specified characteristic strength.

When testing prestressed concrete, allowance should be made for the effect of prestress at the time of testing being above its final value.


#### 18.2.3 Test Loads

The test loads to be applied for the limit states of deflection and local damage are the appropriate design loads, i.e. the characteristic dead and imposed loads. When the ultimate limit state is being considered, the test load should be equal to the sum of the characteristic dead load plus 1.25 times the characteristic imposed load and should be maintained for a period of 24 h. If any of the final dead load is not in position on the structure, compensating loads should be added as necessary.

During the tests, struts and bracing strong enough to support the whole load should be placed in position leaving a gap under the members to be tested and adequate precautions should be taken to safeguard persons in the vicinity of the structure.


#### 18.2.4 Measurements during the Tests

Measurements of deflection and crack width should be taken immediately after the application of load and in the case of the 24 h sustained load test at the end of the 24 h loaded period after removal of the load and after the 24 h recovery period. Sufficient measurements should be taken to enable side effects to be taken into account. Temperature and weather conditions should be recorded during the test.


#### 18.2.5 Assessment of Results

In assessing the serviceability of a structure or part of a structure following a loading test, the possible effects of variation in temperature and humidity during the period of the

test should be considered.

The following recommendations should be met.


##### 18.2.5.1

For reinforced concrete structures, the maximum width of any crack measured immediately on application of the test load for local damage should not be more than two-thirds of the value for the limit state requirement given in 10.2.1. For prestressed concrete structures, no visible cracks should occur under the test load for local damage.


##### 18.2.5.2

For members spanning between two supports, the deflection measure immediately after application of the test load for deflections should be not more than 1/500 of the effective span. Limits should be agreed before testing cantilever portions of structures.


##### 18.2.5.3

If the maximum deflection (in millimeters) shown during the 24 h under load is less than $40 \, L^{2}/h$ where L is the effective span (in metres) and h is the overall depth of construction in (millimeters), it is not necessary for the recovery to be measured and 18.2.5.4 and 18.2.5.5 do not apply.


##### 18.2.5.4

If, within 24 h of the removal of the test load for the ultimate limit state as calculated in 18.2.3 a reinforced concrete structure does not show a recovery of at least 75% of the maximum deflection shown during the 24 h under load. The loading should be repeated the structure should be considered to have failed to pass the test if the recovery after the second loading is not at least 75% of the maximum deflection shown during the second loading.


##### 18.2.5.5

If, within 24 h of the removal of the test load for the ultimate limit state as calculated in 18.2.3 a prestressed concrete structures does not a recovery of at least 85% of the maximum deflection shown during the 24 h under load. The loading should be repeated. The structure should be considered to have failed to pass the test if the recovery after the second loading is not at least 85% of the maximum deflection shown during the second loading.

### 18.3 Non-destructive Tests (NDT)

Additional non-destructive tests on the hardened concrete in the structure as a whole or any finished part of the structure where necessary may be carried out to as certain its integrity of strength. Details of few non-destructive techniques are given in Appendix-F.

## A Appendix-A

*(CLAUSE 8.5.3)*

### SPECIFICATION FOR CONSTRUCTION JOINTS

### A-1 Construction Joints

#### A-1.1 The Position of Construction Joints


##### A-1.1.1

Construction joints should be positioned to minimise the effect of the discontinuity on the durability, structural integrity and appearance of the structure.


##### A-1.1.2

As far as possible, joints should be positioned in non-aggressive zones, but if aggressive zones cannot be avoided, joints should be sealed.


##### A-1.1.3

Joints should be positioned where they are readily accessible for preparation and concreting, the preparation of the joints is more likely to be satisfactory where the cross section is relatively small and where reinforcement is not congested.


##### A-1.1.4

As far as possible, joints for fairfaced concrete should be located where they conform with the architectural features of the construction. Unless they are masked in this way, the position of the joints are always obvious, even when the concrete is given a textured finish.


##### A-1.1.5

If substantial changes in the cross section of a member are necessary, the joints should be formed where they minimise stresses caused by temperature gradients and shrinkage.


##### A-1.1.6

Joints should be located away from regions of maximum stress caused by loading, particularly where shear and bond stress are high. Construction joints between slabs and ribs in composite beam should be avoided. As a general rule, joints in column are made as near as possible to the beam hunching, joints in beams and slabs should normally be made at the centre or within the middle third of the span.

#### A-1.2 Preparing the surface of the Joint


##### A-1.2.1

The minimum number of joints should be used and their construction should be simple. They should be either horizontal or vertical, because concreting sloping surfaces are usually unsatisfactory.


##### A-1.2.2

Where concrete is placed in vertical members e.g. walls, columns and the like, the lift of concrete shall finish level or at right angles to the axis of the member, the joint line matching the features of the finished work. Concreting shall be carried out continuously upto the construction joint.


##### A-1.2.3

Laitance, both on the horizontal and vertical surfaces of the concrete, should be removed before fresh concrete is cast. The surface should be roughened to promote good adhesion. Various methods for removal can be used but they should not dislodge the coarse aggregate particles. Concrete may be brushed with a stiff brush soon after casting while the concrete is still fresh, and while it has only slightly stiffened.


##### A-1.2.4

If the concrete has partially hardened, it may be treated by wire brushing or with a high pressure water jet, followed by drying with an air jet, immediately before the new concrete is placed.


##### A-1.2.5

Fully hardened concrete should be treated with mechanical hand tools or grill blasting, taking care not to split or crack aggregate particles.


##### A-1.2.6

The best time for treating the joint is a matter of judgment because it depends on the rate of setting and hardening (which is itself dependent on the temperature of the concrete). Before further concrete is cast, the surface should be thoroughly cleaned to remove debris and accumulated rubbish, one effective method, being air jet.


##### A-1.2.7

Where there is likely to be a delay before placing the next concrete lift, protruding reinforcement should be protected. Before the next lift is placed, rust, loose mortar or other contamination should be removed from the bars and where conditions are particularly aggressive and there has been a substantial delay between lifts, the concrete should be cut back to expose the bars for a length of about 50mm to ensure that contaminated concrete is removed.


##### A-1.2.8

In all cases, when construction joints are made, to essential it is ensure that the joint surface is not contaminated with release agents, dust or curing membrane, and that the reinforcement is fixed firmly in position at the correct cover.

#### A-1.3 Concreting at Construction Joints


##### A-1.3.1

When the form work is fixed for the next lift, it should be inspected to ensure that no leakage can occur from the fresh concrete. It is a good practice to fix a 6mm thick sponge which seals the gap completely.


##### A-1.3.2

The practice of first placing a layer of mortar or grout is not recommended. The old surface should be soaked with water without leaving puddles, immediately before starting concreting,; then the new concrete should be thoroughly compacted against it. When fresh concrete is cast against existing mature concrete or masonry, the older surfaces should be thoroughly cleaned and soaked to prevent the absorption of water from the new concrete. Standing water should be removed shortly before the new concrete is placed and the new concrete should be thoroughly vibrated in the region of the joint.

## B Appendix-B

*(CLAUSE 7.2.6.4.2.4)*

### TESTS ON SHEATHING DUCTS


### B-1

All tests specified below shall be carried out on the same sample in the order given below.


### B-2

At least 3 samples for one lot supply (not exceeding 7000m length) shall be tested.


### B-3

The tests are applicable for sheathing transported to site in straight lengths where the prestressing tendon is threaded inside the sheathing prior to concreting. These tests are not applicable for sheathing and cable coiled and transported to site as an assembled unit, nor for sheathing ducts placed in position without threading of prestressing cable prior to concreting.


### B-4 WORKABILITY TESTS

A test sample of 1100 mm long is soldered to a fixed base plate with a soft solder (Fig. B1). The sample is then bent to a radius of 1800mm alternatively on either side to complete 3 cycles. Thereafter, the sealing joints will be visually inspected to verify that no failure or opening has taken place.


### B-5 TRANSVERSE LOAD RATING TEST

The test ensures that stiffness of the sheathing is sufficient to prevent permanent distortion during site handling.


#### B-5.1

The sample is placed on a horizontal support 500mm long so that the sample is supported at all points of outward corrugations. A load as specified in Table B1 is applied gradually in increments at the centre of the supported portion through a circular contact surface of 12mm dia. Couplers shall be placed so that the load is applied approximately at the centre of two corrugations (Fig. B-2).

The sample is considered acceptable if the permanent deformation is less than 5 percent.


### B-6

TENSION LOAD TEST- The test specimen is subjected to a tensile load. The hollow core is filled with a wooden circular piece having a diameter of 95 percent of the inner diameter of the sample to ensure circular profile during test loading (Fig. B-3). A coupler is screwed on and the sample is loaded in increments, till load specified in Table B-2. If no deformation of the joints nor slippage of couplers is noticed, the test shall be considered satisfactory.


### B-7 Water Loss Test

The sample is sealed at one end. It is then filled with water. After the other end is also sealed as shown in Fig. B-4, it is connected to a system capable of applying a pressure of $0.05 \, N/mm^{2}$ and kept constant for 5 minutes. The same is acceptable if the loss of water does not exceed 1.5 percent of the volume.

![Fig. B-3 Tension Load Test](figures/figure_b3.jpg)


#### B-7.1

For working out the volume, another sample 500mm long is sealed at one end and the volume of hollow space is arrived at by pouring water from a measuring cylinder. The computation of relative profile volume is worked out as follows :-

$$
\text { Relative   Profile   Volume } = \frac {V _ {p} - \pi \phi^ {2} L / 4}{\pi \phi L} c m ^ {3} / c m
$$

L- Length of the specimen

$\phi$ - nominal internal diameter of the sheathing

$V_{a}$ - premeasured quantity of water in a measuring cylinder.

$V_{b}$ - balance quantity of water left in the cylinder after completely filing of the test sample.

Actual volume $V_{p}=V_{a}-V_{b}$

![Fig. B-4 Test for Water Loss Study](figures/figure_b4.jpg)


<table><caption><b>Table B-1 &nbsp;Tension Load Test</b></caption><thead><tr><th rowspan="2">DIAMETER OF SHEATHING(d)(mm)</th><th colspan="2">LOAD(F)(N)</th></tr><tr><th>For MS Sheathing</th><th>For HDPE sheathing</th></tr></thead><tbody><tr><td>25&lt;d&lt;35</td><td>250</td><td>600</td></tr><tr><td>35&lt;d&lt;45</td><td>400</td><td>750</td></tr><tr><td>45&lt;d&lt;55</td><td>500</td><td>750</td></tr><tr><td>55&lt;d&lt;65</td><td>600</td><td>950</td></tr><tr><td>65&lt;d&lt;75</td><td>700</td><td>950</td></tr><tr><td>75&lt;d&lt;85</td><td>800</td><td>950</td></tr><tr><td>85&lt;d&lt;90</td><td>1000</td><td>1050</td></tr></tbody>
</table>

<table><caption><b>Table B-2 &nbsp;Tension Load Test</b></caption><thead><tr><th rowspan="2">DIAMETER OF SHEATHING(d) (mm)</th><th colspan="2">LOAD(F) (N)</th></tr><tr><th>For MS Sheathing</th><th>For HDPE sheathing</th></tr></thead><tbody><tr><td>25&lt;d&lt;35</td><td>300</td><td>400</td></tr><tr><td>35&lt;d&lt;45</td><td>500</td><td>600</td></tr><tr><td>45&lt;d&lt;55</td><td>800</td><td>900</td></tr><tr><td>55&lt;d&lt;65</td><td>1100</td><td>1100</td></tr><tr><td>65&lt;d&lt;75</td><td>1400</td><td>1400</td></tr><tr><td>75&lt;d&lt;85</td><td>1600</td><td>1600</td></tr><tr><td>85&lt;d&lt;90</td><td>1800</td><td>1900</td></tr></tbody>
</table>

![Fig. B-1 Workability Test — Part 1](figures/figure_b1_part1.jpg)

![Workability Test — Part 2 of Fig. B-1](figures/figure_b1_part2.jpg)


![Fig. B-2 Transverse Load Rating Test](figures/figure_b2.jpg)

## Appendix-B I

*(Clause 7.2.6.4.2)*

### ADDITIONAL TESTS FOR CORRUGATED HDPE SHEATHING

Apart from tests specified in Appendix-B, additional acceptance tests for the prestressing systems employing corrugated HDPE sheathing shall cover the following two tests:

### B1-1 BOND TEST

B1-1.1 Objective: To establish satisfactory bond characteristics between the tendon and concrete, in the ultimate condition.

#### B1-1.2 Equipment

1. 3 nos. similar reinforced concrete beams with a HDPE sheathing of length equal to 40 times the sheathing diameter.   
2. Prestressing tendon of adequate length for stressing and for embedding in the beam.   
3. Tendon anchorage system   
4. Load cells and meters   
5. Grout constituents

B1-1.3 Methods: Cast an adequately reinforced beam to withstand the prestressing operation and of length to embed 40 times the dia. of sheathing to suit the tendon to be adopted. Introduce the strands of the tendon by spacing them parallel by means of ply spacers as shown in Fig. B1-1 and fill the sheathing with grout of strength not less than $27 \, N/mm^2$ . When the grout has attained the necessary strength, stress the tendon slowly increasing the load to the failure capacity. The failure capacity of the bond shall be at least equal to the anchorage efficiency or 0.95 of failure capacity of the tendon. At least 3 nos. of tests shall be carried out to ascertain the adequacy of the sheathing.

### B1-2 COMPRESSION TEST FOR THE LOSS OF WALL THICKNESS

B1-2.1 Objective: To establish the wear and tear of the sheathing material and the rigidity of sheathing surface against indentation and abrasion under concentrated line loading from the tendon constituents.

#### B1-2.2 Equipment

1. 3 nos. of concrete blocks.   
2. 1 no. of 1000mm long strand forming the tendon.   
3. A 3 MN press.   
4. A loading beam of 300mm length of transmit 5KN load.   
5. A rubber pad for placing between the press and the beam for uniform and constant load transfer.   
6. A bearing plate with a mono strand jack to pull and strand under loaded condition.   
7. A digital caliper.

B1 2-3 Method: Cast 3 nos. of concrete cubes of 300 mm size, of the same strength as of main structure, with half cut HDPE sheathing embedded in it at the top as shown in Fig. B1-2. Care shall be exercised to ensure that the sheathing surface has uniform contact with concrete all around. Place the concrete block over the press with a 1000mm length of strand forming the tendon placed in the sheathing and apply 5 kN uniform load gradually as shown in Fig. B1-2. Pull the strand under the stressed condition by 200mm across the sheathing. Repeat the test on all the 3 nos. of sheathings so embedded. Measure the indentations formed in all the 3 nos. of sheathings along the length of the strand, by means of digital caliper. The residual thickness of the sheathing shall not be less than 1.5mm.

![Fig. B1-1 Bond Test](figures/figure_b1_1.jpg)


![Fig. B1-2 Compression Test](figures/figure_b1_2.jpg)


## C Appendix-C

*(Clause 7.2.6.4.2.5.)*

### SPECIFICATION FOR SHEATHING DUCT JOINT


### C-1

The sheathing ducts shall be of the spiral corrugated type. For major projects the sheathing ducts should preferably be manufactured at the project site using appropriate machines. With such arrangement, long sheaths may be used with consequent reduction in the number of joints and couplers.


### C-2

Where sheathing duct joints are unavoidable, such joints shall be made cement slurry tight by the use of corrugated threaded sleeve couplers which can be tightly screwed on to the outside of the sheathing ducts. A heatshrink coupler could also be used if suitable.


### C-3

Typical details of a sleeve coupler is shown in Fig. C1. The length of the coupler should not be less than 150 mm but should be increased up to 200 mm wherever practicable. The joints between the ends of the coupler and the duct shall be sealed with adhesive sealing tape to prevent penetration of cement slurry during concreting. While jointing the coupler, the overlap on either side should be kept equal and joint of the coupler should be taped properly with PVC tape of atleast 5 cms on either side. The couplers of adjacent ducts should be staggered wherever practicable. As far as possible, couplers should not be located in curved zones. The corrugated sleeve couplers are being conveniently manufactured using the sheath making machine with the next higher size of die set.


### C-4

The heatshrink coupler shown in Fig.C-2 is supplied in the form of bandage rolls which can be used for all diameters of sheathing ducts. The bandage is coated on the underside with a heat sensitive adhesive so that after heating, the bandage material shrinks on to the sheathing duct and ensures the formation of a leakproof joint without the need for extra taping support in the form of corrugated sleeve couplers. The heating is effected by means of a soft gas flame.

![Fig. C-1 Detail of a Sleeve Coupler](figures/figure_c1.jpg)


![Fig. C-2 Heat-Shrink Coupler](figures/figure_c2.jpg)


## D APPENDIX-D

*(Clause 9.0)*

### RECOMMENDED PRACTICE FOR GROUTING OF CABLES IN PRESTRESSED CONCRETE BRIDGES

### D-1 GENERAL


#### D-1.1

The recommendations cover the cement grouting of post tensioned tendons of prestressed concrete members of bridges. This also covers some of the essential protective measures to be adopted for minimising corrosion in PSC bridges.


#### D-1.2

The purpose of grouting is to provide permanent protection to the post tensioned steel against corrosion and to develop bond between the prestressing steel and the surrounding structural concrete. The grout ensures encasement of steel in an alkaline environment for corrosion protection and by filling the duct space, it prevents water collection and freezing.

### D-2 MATERIALS


#### D-2.1

Water- Water free from impurities conforming to 4.3 of this code shall only be permitted.


#### D-2.2

Cement- Ordinary Portland Cement should be used for preparation of the grout. It should be as fresh as possible and free from any lumps. Pozzalana cement shall not be used.


#### D-2.3

Sand- It is not recommended to use sand for grouting of prestressing tendons. In case the internal diameter of the ducts exceed 150mm, use of sand may be considered. Sand, if used, shall conform to IS:383. The weight of sand in the grout shall not be more than 10 percent of weight of cement, unless proper workability can be ensured by addition of suitable plasticizers.


#### D-2.4 Admixture

Acceptable admixtures conforming to IS:9103 and 4.4 of this code may be used with the approval of the engineer- in- charge, if tests have shown that their use improves the properties of grout, i.e. increasing fluidity, reducing bleeding entraining air or expanding the grout. Admixtures must not contain chlorides, nitrates, sulphides, sulphates or any other products which are likely to damage the steel or grout. When an expanding agent is used, the total unrestrained expansion should preferably be between 4 to 6%. Aluminium powder as an expanding agent is not recommended for grouting because its long term effects are not free from doubt.

### D-3 GROUT OPENINGS OR VENTS


#### D-3.1

All ducts should have grout opening at both ends. For this purpose special openings should be provided where such openings are not available at end anchorages. For draped (curved)cables crown points should have a grout vent. For draped cables longer than 50m grout vents or drain holes may be provided at or near the lowest points. All grout openings or vents should include provisions for preventing grout leakage.


#### D-3.2

Standard details of fixing couplers, inlets, outlets and air vents to the duct anchorage shall be followed as recommended by the supplier of the system of prestressing.


#### D-3.3

Ducts should be securely fastened at close intervals. All unintended holes or openings in the duct must be repaired prior to concrete placing. The joints of the couplers and the sheathing should be made water proof by use of tape or similar suitable system capable of giving leak proof joints. Grout openings and vents must be securely anchored to the duct and to either the forms or to reinforcing steel to prevent displacement during concreting operations due to weight, buoyancy and vibrations.


#### D-3.4

Ducts require very careful handling as, being of thin metal, they are susceptible to leakage due to corrosion in transit or storage, by tearing/ripping in handling particularly when placed adjoining to reinforcement steel, by pulling apart of joints while inserting tendons, prior to concreting, or by accidental puncturing while drilling for form ties/inserts. Ducts are also liable to damage by rough use of internal vibrator and sparks from welding being done close by.

### D-4 EQUIPMENT


#### D-4.1 Grout Agitator

It is essential that the grout is maintained in a homogenous state and of uniform consistency so that there is no separation of cement. It is therefore, necessary that the grout be continuously agitated by a suitable mixer with a minimum speed of 1000 RPM and travel of discharge not exceeding 15m per second.


#### D-4.2 Grout Pump
