Repository: AwkJay/sitemind-openai-hackathon

# SiteMind — AI intelligence layer for data-centre EPC delivery

SiteMind reads a Design Basis Report or a vendor submittal, pulls out each engineering
parameter **with the exact sentence it came from**, and checks it against the **real Indian
code clause** that governs it. In seconds you get cited non-conformances, a project copilot,
schedule-risk forecasts, supply-chain visibility, and commissioning QA.

**Live app:** https://sitemind.awni.in

## The one idea that matters

Most AI compliance tools either hallucinate a citation or bury the decision inside a model
that just says "trust me." SiteMind splits the work in two so it can't do either:

File: standards-service/data/structural_corpus/irs_cbc_1997/CBCODE.md (part 11 of 11)
(d) Other Codes like CEB-FIP, DIN etc.
## Contents
The pump should be a positive displacement type and should be capable of injecting the grout in a continuous operation and not by way of pulses. The grout pump must be fitted with a pressure gauge to enable pressure of injection to be controlled. The minimum pressure at which grout should be pumped shall be 0.3Mpa and the grout pump must have a relief arrangement for bypass of the grout in case of build up of pressure beyond 1 MPa. The capacity of the grout pump should be such as to achieve a forward speed of grout of around 5 to 10 metres per minute. The slower rates are preferable as they reduce the possibility of occurrence of voids. If the capacity of the pump is large, it is usual to grout two or more cables simultaneously through a common manifold.

Use of hand pumps for grouting is not recommended. Use of compressed air operated equipment for injection is prohibited as it is likely that there will be some air entrapped in grout.


#### D-4.3 Water Pump

Before commencement of grouting, a stand by direct feed high pressure water pump should be available at site for an emergency. In case of any problem in grouting the ducts, such pump shall immediately be connected to the duct and all grout flushed by use of high pressure flushing. It is, therefore, necessary to have adequate storage of clean potable water for operation of the water pump for such emergencies.


#### D-4.4 Grout Screen

The grouting equipment should contain a screen having a mesh size of $100\mu m$ ( $150\mu m$ if sand is used). Prior to introduction into the grout pump, the grout should be passed through such screen. This screen should be easily accessible for inspection and cleaning.


#### D-4.5

Connections and Air Vents Standard details of fixing inlets and air vents to the sheathing and/or anchorage should be followed as recommended by specialist supplier of the system of prestressing. In general, all connections are to be of the “Quick Couple” type and at change of diameters, suitable reducers are to be provided.

### D-5 Properties of the Grout


#### D-5.1

Water/cement ratio should be as low as possible, consistent with workability. This ratio should not normally exceed 0.45.


#### D-5.2

Before grouting, the properties of the grout mix should be tested in a laboratory depending on the facilities available. Tests should be conducted for each job periodically. The recommended test is described below.


#### D-5.3

Compressive Strength.- The compressive strength of 100 mm cubes of the grout shall not be less than 17 N/mm $^{2}$ at 7 days. Cubes shall be cured in a moist atmosphere for the first 24 hrs. and subsequently in water. These tests shall be conducted in advance to ascertain the suitability of the grout mix.


#### D-5.4 Cement

Which shall normally be ordinary Portland cement and shall be less than one month old. The cement shall be stored in dry place. When used, its temperature shall not exceed $40^{\circ}$ C unless special precautions are taken.

### D-6 MIXING OF GROUT


#### D-6.1

Proportions of materials should be based on field trials made on the grout before commencement of grouting, but subject to the limits specified above. The materials should be measured by weight.


#### D-6.2

Water should be added to the mixer first, followed by cement and sand, if used. Admixture if any, may be added as recommended by the manufacturer.


#### D-6.3

Mixing time depends upon the type of the mixer but will normally be between 2 & 3 minutes. However, mixing should be for such a duration as to obtain uniform and thoroughly blended grout without excessive temperature increase or loss of expansive properties of the admixtures. The grout should be continuously agitated until it is injected.


#### D-6.4

Once mixed, no water shall be added to the grout to increase its fluidity.


#### D-6.5

Hand mixing is not permitted.

### D-7 GROUTING OPERATIONS

#### D-7.1 General


##### D-7.1.1

Grouting shall be carried out as early as possible but not later than one week of stressing a tendon. Whenever this stipulation cannot be complied with for unavoidable reasons, adequate temporary protection of the steel against corrosion by methods or products which will not impair the ultimate adherence of the injected grout should be ensured till grouting. The sealing of the anchorage ends after concreting is considered to be a good practice to prevent ingress of water. For structures in aggressive environment, sealing of the anchorage ends is mandatory.

### NOTES:

1. Application of some patented water soluble oils for coating of steel/VPI powder injections/ sending in of hot, dry and oilfree compressed ir throughthe vents at frequent intervals have shown some good results.   
2. Some of the methods recommended for sealing of anchorages are to seal the openings with bitumen impregnated gunny bag or water proof paper or by building a brick pedestal plastered on all faces enclosing the exposed wires outside the anchorages.


##### D-7.1.2

Any traces of oil if applied to steel for preventing corrosion should be removed before grouting operation.


##### D-7.1.3

Ducts shall be flushed with water for cleaning as well as for wetting the surfaces of the duct walls. Water used for flushing should be of the same quality as used for grouting. It may, however, contain about 1 per cent of slaked lime or quick lime. All water should be drained through the lowest drain pipe or by blowing compressed air through the duct.


##### D-7.1.4

The water in the duct should be blown out with oil free compressed air. Blowing out water from duct for cables longer than 50m draped up at both ends by compressed air may not be effective; outlet/vent provided at or near the lowest point shall be used to drain out water from duct.


##### D-7.1.5

The connection between the nozzle of the injection pipe and duct should be such that air cannot be sucked in.


##### D-7.1.6

All outlet points including vent openings should be kept open prior to the commencement of injection of grout.


##### D-7.1.7

Before grouting, all air in the pump and hose should be expelled. The suction circuit of the pump should be airtight.

#### D-7.2 Injection of Grout


##### D-7.2.1

After mixing, the grout should be kept in continuous movement.


##### D-7.2.2

Injection of grout must be continuous and should not be interrupted.


##### D-7.2.3

The method of injection should ensure complete filling of the ducts. To verify this, it is advisable to compare the volume of the space to be filled by injected grout with the quantity to grout actually. Also, the bypass system indicated in D-4.3 above is essential for further safety.


##### D-7.2.4

Grouting should be commenced initially with a low pressure of injection of upto $0.3 \, N/mm^{2}$ increasing it until the grout comes out at the other end. The grout should be allowed to flow freely from the other end until consistency of the grout at this end is the same as that of the grout at the injection end. When the grout flows at the other end, it should be closed off and build up of pressure commenced. Full injection pressure at about $0.5 \, N/mm^{2}$ shall be maintained for atleast one minute before closing the injection pipe. It is a recommended practice to provide a stand pipe at the highest point of the tendon profile to hold all water displaced by sedimentation or bleeding. If there is a build up of pressure much in excess of $1 \, N/mm^{2}$ without flow of grout coming at the other end, the grouting operation should be discontinued and the entire duct flushed with high water pressure.


##### D-7.2.5

Grout not used within 30 minutes of mixing should be rejected.


##### D-7.2.6

Disconnection is facilitated if a short length of flexible tube connects the duct and injection pipe. This can be squeezed and cut off after the grout has hardened.

### D-8 PRECAUTIONS & RECOMMENDATIONS FOR EFFECTIVE GROUTING


#### D-8.1

When the ambient temperature during the day is likely to exceed $40^{\circ}$ C, grouting should be done in the early morning or late evening hours.


#### D-8.2

When the cables are threaded after concreting, the duct must be temporarily protected during concreting by inserting a stiff rod or a rigid PVC pipe or any other suitable method.


#### D-8.3

During concreting care shall be taken to ensure that the Sheathing is not damaged. Needle vibrators shall be used with extreme care by well experienced staff only to ensure the above requirements.


#### D-8.4

It is a good practice to move the cables in both directions during the concreting operations. This can easily be done by light hammering the ends of the wires/strands during concreting. It is also advisable that 3 to 4 hours after concreting the cable should be moved both ways through a distance of about 20 cms. With such movement, any leakage of mortar which has taken place in spite of all precautions loses bond with the cables, thus reducing the chance of blockages. This operation can also be done by fixing prestressing jacks at one end, pulling the entire cable and then repeating the operations by fixing the jack at the other end. Compressed air should also be pumped to clear leaked mortar plug.


#### D-8.5

In case of stage prestressing, cables tensioned in the first stage should not remain ungrouted till all cables are stressed. It is a good practice while grouting any duct in stage prestressing, to keep all the remaining ducts filled

up with water containing 1 per cent lime or by running water through such ducts till the grout has set. After grouting the particular cable, the water in other cables should be drained and removed with compressed air to prevent corrosion.


#### D-8.6

Care should be taken to avoid leaks from one duct to another at joints of precast members.


#### D-8.7

End faces where anchorages are located are vulnerable points of entry of water. They have to be necessarily protected with an effective barrier. Recesses should be packed with mortar/concrete and should preferably be painted with water proof paint.


#### D-8.8

After grouting is completed, the projecting portion of vents should be cut off and the face protected to prevent corrosion.

## E APPENDIX-E

(Clause 16.9.2.3.1 & 16.9.3.3.2)

COVER & SPACING OF CURVED DUCTS FOR PRESTRESSED CONCRETE.


### E-1 GENERAL

Where curved tendons are used in post tensioning, the positioning of the tendon ducts and the sequence of tensioning should be such as to prevent :

<div class="alpha-list">

1. bursting of the side cover perpendicular to the plane of curvature of ducts;
2. bursting of the cover in the plane of curvature of the ducts.
3. crushing of the concrete separating tendons in the same plane of curvature.

</div>


### E-2 COVER

In order to prevent bursting of the cover :

<div class="alpha-list">

1. perpendicular to the plane of curvature.
2. in the plane of curvature, e.g. where the curved tendons run close to and approximately parallel to the surface of a member, the cover should be in accordance with the values given in Table E-1. Where tendon profilers or spacers are provided in the ducts, and these are of a type which will concentrate the radial force, the values given in Table E-1 will need to be increased.

</div>

The cover for a given combination of duct internal diameter and radius of curvature shown in Table E-1 may be reduced pro rata with the square root of the tendon force when this is less than the value tabulated, subject to the recommendations of 16.9.2.3.

When detail (b) above is used and the tendon develops radial forces perpendicular to the exposed surface of the concrete, the duct should be restrained by stirrup reinforcement anchored into the members.


### E-3 SPACING

In order to prevent crushing of the concrete between ducts minimum spacing should be as follows :-

<div class="alpha-list">

1. In the plane of curvature: the values given in Table E-2 or the value given in 16.9.3.3, whichever is the greater.

2. Perpendicular to the plane of curvature: in accordance with the recommendations of 16.9.3.3. Where tendon profilers or spacers are provided in the ducts, and these are of a type which will concentrate the radial force, the values given in Table E-2 will need to be increased. If necessary, reinforcement should be provided between ducts.

</div>

<table><caption><b>Table E-1 &nbsp;Minimum Cover to Ducts Perpendicular to Plane of Curvature, in Millimetres</b></caption><thead><tr><th colspan="2"></th><th colspan="14">DUCTS INTERNAL DIAMETER (mm)</th></tr><tr><th colspan="2">RADIUS OF CURVA TURE OF DUCT</th><th>40</th><th>50</th><th>60</th><th>70</th><th>80</th><th>90</th><th>100</th><th>110</th><th>120</th><th>130</th><th>140</th><th>150</th><th>160</th><th>170</th></tr></thead><tbody><tr><td></td><td></td><td></td><td></td><td></td><td></td><td colspan="6">TENDON FORCE (kN)</td><td></td><td></td><td></td><td></td></tr><tr><td>(m)</td><td></td><td>960</td><td>1337</td><td>1920</td><td>2640</td><td>3360</td><td>4320</td><td>5183</td><td>6019</td><td>7200</td><td>8640</td><td>9424</td><td>10336</td><td>11248</td><td>13200</td></tr><tr><td>2</td><td></td><td>155</td><td>220</td><td>320</td><td>445</td><td></td><td></td><td></td><td></td><td></td><td></td><td></td><td rowspan="3">Radii not normally used</td><td rowspan="3"></td><td rowspan="3"></td></tr><tr><td>4</td><td></td><td>75</td><td>100</td><td>145</td><td>205</td><td>265</td><td>350</td><td>420</td><td></td><td></td><td></td><td></td></tr><tr><td>6</td><td></td><td></td><td>75</td><td>90</td><td>125</td><td>165</td><td>220</td><td>265</td><td>310</td><td>375</td><td>460</td><td></td></tr><tr><td>8</td><td></td><td></td><td></td><td>75</td><td>95</td><td>115</td><td>150</td><td>185</td><td>220</td><td>270</td><td>330</td><td>360</td><td>395</td><td></td><td></td></tr><tr><td>10</td><td></td><td></td><td></td><td></td><td>85</td><td>100</td><td>120</td><td>140</td><td>165</td><td>205</td><td>250</td><td>275</td><td>300</td><td>330</td><td></td></tr><tr><td>12</td><td></td><td></td><td></td><td></td><td>75</td><td>90</td><td>110</td><td>125</td><td>145</td><td>165</td><td>200</td><td>215</td><td>240</td><td>260</td><td>315</td></tr><tr><td>14</td><td></td><td></td><td></td><td></td><td></td><td>85</td><td>100</td><td>115</td><td>130</td><td>150</td><td>170</td><td>185</td><td>200</td><td>215</td><td>260</td></tr><tr><td>16</td><td></td><td></td><td></td><td></td><td></td><td>80</td><td>95</td><td>110</td><td>125</td><td>140</td><td>160</td><td>175</td><td>190</td><td>205</td><td>225</td></tr><tr><td>18</td><td></td><td></td><td></td><td></td><td></td><td>75</td><td>90</td><td>105</td><td>115</td><td>135</td><td>150</td><td>165</td><td>180</td><td>190</td><td>215</td></tr><tr><td>20</td><td></td><td></td><td></td><td></td><td></td><td></td><td>85</td><td>100</td><td>110</td><td>125</td><td>145</td><td>155</td><td>170</td><td>180</td><td>205</td></tr><tr><td>22</td><td></td><td></td><td></td><td></td><td></td><td></td><td>80</td><td>95</td><td>105</td><td>120</td><td>140</td><td>150</td><td>160</td><td>175</td><td>195</td></tr><tr><td>24</td><td></td><td></td><td></td><td></td><td></td><td></td><td>80</td><td>90</td><td>100</td><td>115</td><td>130</td><td>145</td><td>155</td><td>165</td><td>185</td></tr><tr><td>26</td><td></td><td></td><td></td><td></td><td></td><td></td><td>75</td><td>85</td><td>100</td><td>110</td><td>125</td><td>135</td><td>150</td><td>160</td><td>180</td></tr><tr><td>28</td><td></td><td></td><td></td><td></td><td></td><td></td><td></td><td>85</td><td>95</td><td>105</td><td>120</td><td>130</td><td>145</td><td>155</td><td>170</td></tr><tr><td>30</td><td></td><td></td><td></td><td></td><td></td><td></td><td></td><td>80</td><td>90</td><td>105</td><td>120</td><td>130</td><td>140</td><td>150</td><td>165</td></tr><tr><td>32</td><td></td><td></td><td></td><td></td><td></td><td></td><td></td><td>80</td><td>90</td><td>100</td><td>115</td><td>125</td><td>135</td><td>145</td><td>160</td></tr><tr><td>34</td><td></td><td></td><td></td><td></td><td></td><td></td><td></td><td>75</td><td>85</td><td>100</td><td>110</td><td>120</td><td>130</td><td>140</td><td>155</td></tr><tr><td>36</td><td></td><td></td><td></td><td></td><td></td><td></td><td></td><td></td><td>85</td><td>95</td><td>110</td><td>115</td><td>125</td><td>140</td><td>150</td></tr><tr><td>38</td><td></td><td></td><td></td><td></td><td></td><td></td><td></td><td></td><td>80</td><td>90</td><td>105</td><td>115</td><td>125</td><td>135</td><td>150</td></tr><tr><td>40</td><td></td><td>75</td><td>75</td><td>75</td><td>75</td><td>75</td><td>75</td><td>75</td><td>80</td><td>90</td><td>100</td><td>110</td><td>120</td><td>130</td><td>145</td></tr></tbody>
</table>

Note : The tendon force shown is the maximum normally available for the given size of duct. ( Taken as 80% of the characteristic strength of the tendon).

<table><caption><b>Table E-2 &nbsp;Minimum Distance Between Centre Lines of Ducts in Plane of Curvature, in Millimetres</b></caption><thead><tr><th colspan="2"></th><th colspan="14">DUCTS INTERNAL DIAMETER (mm)</th></tr><tr><th colspan="2">RADIUS OF CURVA TURE OF DUCT(m)</th><th>40</th><th>50</th><th>60</th><th>70</th><th>80</th><th>90</th><th>100</th><th>110</th><th>120</th><th>130</th><th>140</th><th>150</th><th>160</th><th>170</th></tr></thead><tbody><tr><td></td><td></td><td></td><td></td><td></td><td></td><td colspan="6">TENDON FORCE (kN)</td><td></td><td></td><td></td><td></td></tr><tr><td></td><td></td><td>960</td><td>1337</td><td>1920</td><td>2640</td><td>3360</td><td>4320</td><td>5183</td><td>6019</td><td>7200</td><td>8640</td><td>9424</td><td>10336</td><td>11248</td><td>13200</td></tr><tr><td>2</td><td></td><td>350</td><td>485</td><td>700</td><td>960</td><td></td><td></td><td></td><td></td><td></td><td></td><td></td><td rowspan="3">Radii not normally used</td><td rowspan="3"></td><td rowspan="3"></td></tr><tr><td>4</td><td></td><td>175</td><td>245</td><td>350</td><td>480</td><td>610</td><td>785</td><td>940</td><td></td><td></td><td></td><td></td></tr><tr><td>6</td><td></td><td>120</td><td>165</td><td>235</td><td>320</td><td>410</td><td>525</td><td>630</td><td>730</td><td>870</td><td>1045</td><td></td></tr><tr><td>8</td><td></td><td>90</td><td>125</td><td>175</td><td>240</td><td>305</td><td>395</td><td>470</td><td>545</td><td>655</td><td>785</td><td>855</td><td>940</td><td></td><td></td></tr><tr><td>10</td><td></td><td>80</td><td>100</td><td>140</td><td>195</td><td>245</td><td>315</td><td>375</td><td>440</td><td>525</td><td>630</td><td>685</td><td>750</td><td>815</td><td></td></tr><tr><td>12</td><td></td><td></td><td></td><td></td><td>160</td><td>205</td><td>265</td><td>315</td><td>365</td><td>435</td><td>525</td><td>570</td><td>625</td><td>680</td><td>800</td></tr><tr><td>14</td><td></td><td></td><td></td><td></td><td>140</td><td>175</td><td>225</td><td>270</td><td>315</td><td>375</td><td>450</td><td>490</td><td>535</td><td>585</td><td>785</td></tr><tr><td>16</td><td></td><td></td><td></td><td></td><td></td><td>160</td><td>195</td><td>235</td><td>275</td><td>330</td><td>395</td><td>430</td><td>470</td><td>510</td><td>600</td></tr><tr><td>18</td><td></td><td></td><td></td><td></td><td></td><td></td><td>180</td><td>210</td><td>245</td><td>290</td><td>350</td><td>380</td><td>420</td><td>455</td><td>535</td></tr><tr><td>20</td><td></td><td></td><td></td><td></td><td></td><td></td><td></td><td>200</td><td>220</td><td>265</td><td>315</td><td>345</td><td>375</td><td>410</td><td>480</td></tr><tr><td>22</td><td></td><td></td><td></td><td></td><td></td><td></td><td></td><td></td><td></td><td>240</td><td>285</td><td>310</td><td>340</td><td>370</td><td>435</td></tr><tr><td>24</td><td></td><td></td><td></td><td></td><td></td><td></td><td></td><td></td><td></td><td></td><td>265</td><td>285</td><td>315</td><td>340</td><td>400</td></tr><tr><td>26</td><td></td><td></td><td></td><td></td><td></td><td></td><td></td><td></td><td></td><td></td><td>260</td><td>280</td><td>300</td><td>320</td><td>370</td></tr><tr><td>28</td><td></td><td></td><td></td><td></td><td></td><td></td><td></td><td></td><td></td><td></td><td></td><td></td><td></td><td></td><td>345</td></tr><tr><td>30</td><td></td><td></td><td></td><td></td><td></td><td></td><td></td><td></td><td></td><td></td><td></td><td></td><td></td><td></td><td>340</td></tr><tr><td>32</td><td></td><td></td><td></td><td></td><td></td><td></td><td></td><td></td><td></td><td></td><td></td><td></td><td></td><td></td><td></td></tr><tr><td>34</td><td></td><td></td><td></td><td></td><td></td><td></td><td></td><td></td><td></td><td></td><td></td><td></td><td></td><td></td><td></td></tr><tr><td>36</td><td></td><td></td><td></td><td></td><td></td><td></td><td></td><td></td><td></td><td></td><td></td><td></td><td></td><td></td><td></td></tr><tr><td>38</td><td></td><td></td><td></td><td></td><td></td><td></td><td></td><td></td><td></td><td></td><td></td><td></td><td></td><td></td><td></td></tr><tr><td>40</td><td></td><td>80</td><td>100</td><td>120</td><td>140</td><td>160</td><td>180</td><td>200</td><td>220</td><td>240</td><td>260</td><td>280</td><td>300</td><td>320</td><td>340</td></tr></tbody>
</table>

Note 1 : The tendon force shown is the maximum normally available for the given size of duct. ( Taken as 80% of the characteristic strength of the tendon).   
Note 2 : Value less than 2x duct internal diameter are not included.

## F APPENDIX-F

*(Clause 18.3)*

### NON-DESTRUCTIVE TESTING OF CONCRETE

### F-1 General


#### F-1.1

This appendix deals with the non-destructive testing of concrete, reinforced and prestressed concrete test specimens, precast components and structures. Non-destructive testing of concrete is to be done when the various performance characteristic of concrete in a structure are required to be assessed.

### F-2 Methods

The methods used for non-destructive testing are generally Schmidt's Rebound Hammer method and ultrasonic pulse velocity method.

#### F-2.1 Rebound Hammer Method


##### F-2.1.1 General

The rebound hammer method provides a convenient and rapid indication of the compressive strength of concrete by establishing a suitable correlation between the rebound index and strength of concrete. In general, the rebound number increases as the strength increases but it is also affected by a number of other parameters like age, moisture content, texture, form material, aggregate type, type of cement and extent of carbonation on concrete surface. The probable accuracy of prediction of concrete strength in a structure by this method is usually within 25%.

F.2.1.2 Method of Testing- For taking measurement, the appropriate type of Schmidt's Hammer suitable for the particular concrete structure should be selected. The hammer should be held at right angles to the surface of the structure. The test can be conducted horizontally on vertical surfaces or vertically upwards or downwards on horizontal surfaces. It is necessary that test hammer is frequently calibrated and checked against the test anvil to ensure reliable results.

#### F.2.2 Ultrasonic Pulse Velocity Test

F.2.2.1 General - This method is based on the principal that the velocity of an ultrasonic pulse through any material depends upon its density, modulus of elasticity and Poisson ratio. In this method, an ultrasonic pulse of longitudinal vibrations is produced by an electroacoustical transducer which is held in contact with one surface of the concrete member under test. After transversing a known length in

the concrete, the vibration pulse is converted in to an electrical signal by a second electroacoustical transducer held in contact with the other surface of concrete member and an electronic timing circuit enables the transit time of the pulse to be measured from which pulse velocity can be calculated.


##### F-2.2.2

Application of Ultrasonic Pulse Velocity Method – The method can be used to determine the homogeneity of the concrete, the presence of cracks. Voids and other imperfections, changes in the structure of concrete which occur with time, the quality of the concrete in relation to requirements, relative variation in quality, or to determine the elastic modulus value of the concrete. The higher velocities are obtained when the quality of concrete, in terms of density, homogeneity and uniformity is good. If there is a crack, void of flaw inside the concrete which comes in the way of transmission of the pulse, the pulse strength is attenuated and it passes around the discontinuity, there by making the path length longer. Consequently the lower velocities are obtained and strength of the signal also becomes weaker. The guidelines for assessing condition of concrete based on pulse velocity are given in Table F-1.

<table><caption><b>Table F-1 &nbsp;Velocity Criterion for Concrete Quality Grading</b></caption><thead><tr><th>S.No.</th><th>Pulse Velocity in km/sec</th><th>Condition of concrete</th></tr></thead><tbody><tr><td>1.</td><td>Below 3.0</td><td>Doubtful</td></tr><tr><td>2.</td><td>3.0 to 3.5</td><td>Medium</td></tr><tr><td>3.</td><td>3.5 to 4.5</td><td>Good</td></tr><tr><td>4.</td><td>Above 4.5</td><td>Excellent</td></tr></tbody>
</table>

## G APPENDIX-G

*(Clause 5.4.2.1)*

### TEST PROCEDURE FOR MEASURING PERMEABILITY OF CONCRETE

### G-1 Test Specimen:

Test specimen of 200 mm dia and 120 mm thick shall be used. After 24 hours of casting of specimen, central circular area of 100mm diameter shall be roughened with a wire brush on the side on which the water pressure is to be applied. The unroughened part of the side of the test specimen which is subjected to water pressure is to be sealed with two coats of cement water paste (W/C = 0.4).

### G-2 Procedure:

(a) After 28 days curing, test specimen is fitted in to a test apparatus where water pressure acts on the required face and remaining faces can be observed (Fig.G-1).

![Fig. G-1 Typical Permeability Test Set-Up](figures/figure_g1.jpg)

(b) At first, a pressure of 1 bar is applied for 48 hours, then 3 bar for 24 hours and 7 bar for 24 hours.

(c) After the test, the specimen is split in the middle by compression applied on two round steel bars lying on opposite sides, above and below. The side after test specimen exposed to the water pressure should face downwards.


### G-3

The greatest water penetration depth, is taken as the average value of the greatest penetration depths on three test specimen.

![Permeability Cell Section Detail — Part 2 of Fig. G-1](figures/figure_g1_2.jpg)


## H APPENDIX-H

*(Clause 13.4(c)}*

### FATIGUE ASSESSMENT OF DETAILS OF WELDED REINFORCEMENT BARS

H.1. General: This appendix gives the method of assessment of fatigue of concrete bridges having welded reinforcement. Assessment has been done without damage calculation.

For more accurate fatigue assessment specialist literature may be referred to.

![Fig. H-1 Influence Line Diagram of Three Span Continuous Beam](figures/figure_h1.jpg)

H-2. Procedure: The following procedure should be used.

<div class="alpha-list">

1. Determine the maximum and minimum values of principal stress $p_{max}$ and $p_{min}$ occurring at the detail being assessed by application of live loads on the base length of loop of point load influence line for bending moment. The typical influence line of three span continuous bridge is illustrated below.

   L = Base length of loop containing largest ordinate (measured in direction of travel).

   Note: For simply supported bridges the base length of loop shall be equal to effective span of bridges for bar welded in longitudinal direction.

2. Determine the maximum range of stress $\sigma_{\mathrm{Rmax}}$ . equal to the numerical value of $\mathrm{p}_{\mathrm{max}} - \mathrm{p}_{\mathrm{min}}$ .

3. Obtain the limiting stress range $\sigma_{\mathrm{T}}$ from following equations.

</div>

$$
\sigma_ {T} = k _ {1} \times k _ {2} \times k _ {3} \sigma_ {0}
$$

where $k_{1}=10$ if the design life is 120 years, otherwise it is taken as lesser of the following:

$$
(a) \quad \left(\frac {1 2 0}{\text { design   life   in   years }}\right) ^ {1 / 3}
$$

or

$$
(b) \quad \left(\frac {1 2 0}{\text { design   life   in   years }}\right) ^ {1 / 5}
$$

Values of $k_{2}$ & $k_{3}$ are taken from Table H-1 and H-2

<table><caption><b>Table H-1 &nbsp;Value of k<sub>2</sub></b></caption><thead><tr><th>Length(m)</th><th>Value of  <i>k</i><sub>2</sub> </th></tr></thead><tbody><tr><td>&lt;3.4</td><td>1.00</td></tr><tr><td>3.4 to 4.0</td><td>1.09</td></tr><tr><td>4.0 to 4.6</td><td>1.23</td></tr><tr><td>4.6 to 7.0</td><td>1.37</td></tr><tr><td>7.0 to 10.0</td><td>1.53</td></tr><tr><td>10.0 to 14.0</td><td>1.71</td></tr><tr><td>14.0 to 28.0</td><td>1.92</td></tr><tr><td>&gt;28.0</td><td>2.19</td></tr></tbody>
</table>

<table><caption><b>Table H-2 &nbsp;Value of k<sub>3</sub></b></caption><thead><tr><th>Annual GMT on one Track</th><th>Value of  <i>k</i><sub>3</sub> </th></tr></thead><tbody><tr><td>&lt;5</td><td>1.60</td></tr><tr><td>5 to 7</td><td>1.42</td></tr><tr><td>7 to 12</td><td>1.27</td></tr><tr><td>12 to 18</td><td>1.13</td></tr><tr><td>18 to 27</td><td>1.00</td></tr><tr><td>&gt;27</td><td>0.89</td></tr></tbody>
</table>

$\sigma_0$ may be taken as $53~\mathrm{N / mm^2}$ for welded reinforcement bars. The detail may be considered to have a fatigue life in excess of the specified design life where $\sigma_{\mathrm{Rmax}}$ does not exceed $\sigma_{\mathrm{T}}$ . In case $\sigma_{\mathrm{Rmax}}$ exceeds the limiting stress range the detail may be strengthened to reduce the value of $\sigma_{\mathrm{Rmax}}$

LIST OF BIS SPECIFICATIONS REFERRED IN THIS CODE 

<table><thead><tr><th rowspan="2">Code Part</th><th rowspan="2">Description</th><th colspan="2">List</th><th rowspan="2">Latest Year of revision</th></tr></thead><tbody><tr><td>I</td><td>II</td></tr></tbody>
</table>

<table><thead><tr><th>02</th><th></th><th>Rules for rounding off numerical values (revised 1984)</th><th>1960</th><th>-</th><th>1990*</th></tr></thead><tbody><tr><td>269</td><td></td><td>Specn. for 33 grade ordinary Portland cement ( 4<sup>th</sup>  rev.)</td><td>1989</td><td>-</td><td>-</td></tr><tr><td>280</td><td></td><td>Mild steel wire for General Engineering Purpose</td><td>1978</td><td>-</td><td>1992*</td></tr><tr><td>383</td><td></td><td>Specn. for coarse and fine aggregates from natural sources for concrete ( 2<sup>nd</sup>  rev.)</td><td>1970</td><td>-</td><td>1990*</td></tr><tr><td>432</td><td>Pt.I</td><td>Specn. for mild steel &amp; medium tensile steel bars and hard drawn steel wire for concrete reinforcement: mild steel and medium tensile steel bars ( 3<sup>rd</sup>  rev.)</td><td>1982</td><td>-</td><td>1989*</td></tr><tr><td>432</td><td>Pt.II</td><td>Specn. for mild steel &amp; hard drawn steel wire</td><td>1982</td><td>-</td><td>1989*</td></tr><tr><td>455</td><td></td><td>Specn. for Portland slag cement ( 4<sup>th</sup>  rev.)</td><td>1989</td><td>-</td><td>-</td></tr><tr><td>456</td><td></td><td>Code of practice for plain and reinforced concrete.</td><td>1987</td><td>-</td><td>1991*</td></tr><tr><td>516</td><td></td><td>Methods of tests for strength of concrete</td><td>1959</td><td>-</td><td>1991*</td></tr><tr><td>875</td><td>Pt.I</td><td>Code of practice for design loads (other than earthquake) for buildings and structures</td><td>1987</td><td>-</td><td>1992</td></tr><tr><td>875</td><td>Pt.I</td><td>Dead loads-unit weight of building material and stored materials (second revision) incorporating IS:1911-1967</td><td></td><td></td><td></td></tr><tr><td>875</td><td>Pt.II</td><td>Code of practice for imposed Loads ( 2<sup>nd</sup>  revision)</td><td>1987</td><td>-</td><td>1992</td></tr><tr><td>875</td><td>Pt.III</td><td>Code of practice for wind loads ( 2<sup>nd</sup>  revision)</td><td>1987</td><td>-</td><td>1992*</td></tr><tr><td>875</td><td>Pt.IV</td><td>Code of practice for snow loads ( 2<sup>nd</sup>  revision)</td><td>1987</td><td>-</td><td>1992</td></tr><tr><td>875</td><td>Pt.V</td><td>Code of practice for special loads and load combinations ( 2<sup>nd</sup>  revision)</td><td>1987</td><td>-</td><td>1992</td></tr><tr><td>1199</td><td></td><td>Methods of sampling and analysis of concrete</td><td>1959</td><td>-</td><td>1991*</td></tr><tr><td>1343</td><td></td><td>Code of practice for prestressed concrete ( 1<sup>st</sup>  rev.)</td><td>1980</td><td>-</td><td>1990*</td></tr><tr><td>1344</td><td></td><td>Specn. for calcined clay Pozzolana ( 2<sup>nd</sup>  rev.)</td><td>1981</td><td>-</td><td>1990*</td></tr><tr><td>1489</td><td></td><td>Specn. for Portland Pozzolana cement ( 3<sup>rd</sup>  re.)</td><td>1991</td><td>-</td><td>1991</td></tr><tr><td>1566</td><td></td><td>Specn. for hard drawn steel wire fabrics for concrete reinforcement ( 2<sup>nd</sup>  rev.)</td><td>1982</td><td>-</td><td>1989*</td></tr><tr><td>1642</td><td></td><td>Code of practice for fire safety of building (general): Materials and details of construction ( 1<sup>st</sup> . rev.)</td><td>1989</td><td>-</td><td>1989</td></tr><tr><td>1785</td><td>Pt.I</td><td>Specn. for plain hard drawn steel wire for prestressed concrete : cold drawn stress relieved wire ( 2<sup>nd</sup>  rev.)</td><td>1983</td><td>-</td><td>1989*</td></tr><tr><td></td><td>Pt.II</td><td>Specn. for plain hard drawn steel wire for prestressed concrete: Asdrawn wire ( 1<sup>st</sup>  rev.)</td><td>1983</td><td>-</td><td>1989*</td></tr><tr><td>1786</td><td></td><td>Specn. for cold worked steel high strength deformed bars for concrete reinforcement ( 3<sup>rd</sup>  rev.)</td><td>1985</td><td>-</td><td>1990*</td></tr><tr><td>1791</td><td></td><td>Specn. for batch type concrete mixers ( 2<sup>nd</sup>  rev.)</td><td>1985</td><td>-</td><td>1990*</td></tr><tr><td>1893</td><td></td><td>Criteria for earthwork resistant design of structure ( 4<sup>th</sup>  rev)</td><td>1984</td><td>-</td><td>1991*</td></tr><tr><td>1904</td><td></td><td>Code of practice for structural safety of buildings : shallow foundations ( 3<sup>rd</sup>  rev.)</td><td>1986</td><td>-</td><td>1986</td></tr><tr><td>1905</td><td></td><td>Code of practice for structural safety of buildings: Masonary walls ( 3<sup>rd</sup>  rev.)</td><td>-</td><td></td><td>1987</td></tr><tr><td>1911</td><td></td><td>Schedule of unit weights of buildings materials ( 1<sup>st</sup>  rev.)</td><td>1967</td><td>-</td><td>-</td></tr><tr><td>2062</td><td></td><td>Steel for general structural purposes fourth revision (supercedes IS: 226:1975)</td><td>1984</td><td>-</td><td>1992*</td></tr><tr><td>2090</td><td></td><td>Specn. for high tensile steel bars used in prestressed concrete ( 1<sup>st</sup>  rev.)</td><td>1983</td><td>-</td><td>1989</td></tr></tbody>
</table>

LIST OF BIS SPECIFICATIONS REFERRED IN THIS CODE 

<table><thead><tr><th rowspan="2">Code Part</th><th rowspan="2">Description</th><th colspan="2">List</th><th rowspan="2">Latest Year of revision</th></tr></thead><tbody><tr><td>I</td><td>II</td></tr></tbody>
</table>

<table><thead><tr><th>2386</th><th>Pt.I to Pt. VIII</th><th>Method of test for aggregates for concrete: specific, gravity, density, voids, absorption and bulking.</th><th>1963</th><th>-</th><th>1990*</th></tr></thead><tbody><tr><td>2502</td><td></td><td>Code of practice for bending and fixing bars for concrete reinforcement</td><td>1963</td><td></td><td>1990*</td></tr><tr><td>2505</td><td></td><td>Specn. for concrete vibrators, immersion type ( 2<sup>nd</sup>  revision)</td><td>1968</td><td>-</td><td>1990*</td></tr><tr><td>2506</td><td></td><td>Specn. for screen board concrete vibrators ( 1<sup>st</sup>  Revision)</td><td>1985</td><td></td><td>1990*</td></tr><tr><td>2514</td><td></td><td>Specn. for concrete vibrators ( 1<sup>st</sup>  rev.)</td><td>1985</td><td>-</td><td>1990*</td></tr><tr><td>2751</td><td></td><td>Code of practice for welding of mild steel bars used for reinforced concrete construction ( 1<sup>st</sup>  rev.)</td><td>1979</td><td>-</td><td>1987*</td></tr><tr><td>3025</td><td></td><td>Methods of sampling and test ( physical and chemical) for water used in industry</td><td></td><td></td><td></td></tr><tr><td></td><td>Pt.IV</td><td>Colour ( 1<sup>st</sup>  re.) superceding IS:2488</td><td>1983</td><td>-</td><td>1989*</td></tr><tr><td></td><td>Pt.V</td><td>Odour ( 1<sup>st</sup>  rev)</td><td>1983</td><td>-</td><td>1989*</td></tr><tr><td></td><td>Pt.VI</td><td>Odour threshold</td><td>1984</td><td>-</td><td></td></tr><tr><td></td><td>Pt.VII</td><td>Taste threshold</td><td>1984</td><td>-</td><td>1989</td></tr><tr><td></td><td>Pt.VIII</td><td>Taste rating</td><td>1984</td><td>-</td><td>1989*</td></tr><tr><td></td><td>Pt.IX</td><td>Temperature</td><td>1984</td><td>-</td><td>1989*</td></tr><tr><td></td><td>Pt.X</td><td>Turbidity</td><td>1984</td><td></td><td></td></tr><tr><td></td><td>Pt.XI</td><td>Ph. Value</td><td>1983</td><td>-</td><td>1989*</td></tr><tr><td></td><td>Pt.XII</td><td>Density</td><td>1983</td><td>-</td><td>1989*</td></tr><tr><td></td><td>Pt.XIII</td><td>Saturation index (with respect to calcium carbonate)</td><td>1983</td><td>-</td><td>1989*</td></tr><tr><td></td><td>Pt.XIV</td><td>Specific conductance (wheatstone bridge conductance cell)</td><td>1984</td><td>-</td><td>1989*</td></tr><tr><td></td><td>Pt.XV</td><td>Total residue</td><td>1984</td><td>-</td><td>1989*</td></tr><tr><td></td><td>Pt.XVI</td><td>Filterable residue (total dissolved solids)</td><td>1984</td><td>-</td><td>1989*</td></tr><tr><td></td><td>Pt.XVII</td><td>Non filterable residue (total suspended solids)</td><td>1984</td><td>-</td><td>1989*</td></tr><tr><td></td><td>Pt.XVIII</td><td>Volatile and fixed residue (total filterable &amp; non filterable</td><td>1984</td><td>-</td><td>1989*</td></tr><tr><td></td><td>Pt.XIX</td><td>Settleable matter</td><td>1984</td><td>-</td><td>1989*</td></tr><tr><td></td><td>Pt.XX</td><td>Dispersion character (flow patterns)</td><td>1984</td><td>-</td><td>1989*</td></tr><tr><td></td><td>Pt.XXI</td><td>Total hardness</td><td>1983</td><td>-</td><td>1989*</td></tr><tr><td>3812</td><td>Pt.I</td><td>Specn. for fly ash: for use as pozzolana</td><td>1981</td><td>-</td><td>1992*</td></tr><tr><td></td><td>Pt.II</td><td>Specn. for fly ash: for use as admixture for concrete</td><td>1981</td><td>-</td><td>1992*</td></tr><tr><td></td><td>Pt.III</td><td>For use as fine aggregate for mortar and concrete</td><td>1981</td><td>-</td><td>1992*</td></tr><tr><td>3951</td><td>Pt.I</td><td>Specn. for structural hollow clay tiles for floors and roofs filter type ( 1<sup>st</sup>  rev.)</td><td>1975</td><td>-</td><td>1991*</td></tr><tr><td></td><td>Pt.II</td><td>Specn. for structural type ( 1<sup>st</sup>  rev.)</td><td>1975</td><td>-</td><td>1991*</td></tr><tr><td>4031</td><td></td><td>Methods for physical tests for hydraulic cement( 1<sup>st</sup>  rev.)</td><td>1988</td><td>-</td><td>1988</td></tr><tr><td>4032</td><td></td><td>Methods of chemical tests for cements</td><td>1988</td><td>-</td><td>1988</td></tr><tr><td>4082</td><td></td><td>Recommendations on stacking and storage of construction materials at site ( 1<sup>st</sup>  rev.) construction of buildings ( 1<sup>st</sup>  rev.)</td><td>1977</td><td>-</td><td>1990*</td></tr><tr><td>4656</td><td></td><td>Specn. for form vibrators for concrete</td><td>1968</td><td>-</td><td>1991*</td></tr><tr><td>4845</td><td></td><td>Definition and terminology relating to hydraulic</td><td>1968</td><td>-</td><td>1992*</td></tr><tr><td>4925</td><td></td><td>Specn. for concrete batching and mixing plant</td><td>1968</td><td>-</td><td>1991*</td></tr></tbody>
</table>

LIST OF BIS SPECIFICATIONS REFERRED IN THIS CODE 

<table><thead><tr><th rowspan="2">Code Part</th><th rowspan="2">Description</th><th colspan="2">List</th><th rowspan="2">Latest Year of revision</th></tr></thead><tbody><tr><td>I</td><td>II</td></tr></tbody>
</table>

<table><thead><tr><th>5816</th><th></th><th>Method of test for splitting tensile strength of concrete cylinders</th><th>1970</th><th>-</th><th>1992*</th></tr></thead><tbody><tr><td>6003</td><td></td><td>Speen for indented wire for prestressed concrete</td><td>1983</td><td>-</td><td>1989*</td></tr><tr><td>6006</td><td></td><td>Speen for uncoated stress relieved strand for prestressed concrete (1st rev.)</td><td>1983</td><td>-</td><td>1989*</td></tr><tr><td>6061</td><td>Pt.1</td><td>Code of practice for construction of floors and roofs with joints and hollow filler blocks:with hollow concrete filler blocks.</td><td>1971</td><td>-</td><td>1987*</td></tr><tr><td>6061</td><td>Pt.II</td><td>Specn. for construction of floors and roofs with joints and hollow filler blocks:with hollow clay filler blocks.(1st rev.)</td><td>1981</td><td>-</td><td>1990*</td></tr><tr><td>6452</td><td></td><td>Specn. for high alumina cement for structural use.</td><td>1989</td><td>-</td><td>-</td></tr><tr><td>6461</td><td></td><td>Glossary of terms relating to cement concrete.</td><td>-</td><td>-</td><td>-</td></tr><tr><td></td><td>Pt.I</td><td>Concrete aggregates.</td><td>1972</td><td>-</td><td>1992*</td></tr><tr><td></td><td>Pt.II</td><td>Materials (other than cement and aggregate).</td><td>1972</td><td>-</td><td>1992*</td></tr><tr><td></td><td>Pt.III</td><td>Concrete reinforcement.</td><td>1972</td><td>-</td><td>1992*</td></tr><tr><td></td><td>Pt.IV</td><td>Types of concrete.</td><td>1972</td><td>-</td><td>1992*</td></tr><tr><td></td><td>Pt.V</td><td>Formwork for concrete.</td><td>1972</td><td>-</td><td>1992*</td></tr><tr><td></td><td>Pt.VI</td><td>Equipment tools and plant.</td><td>1972</td><td>-</td><td>1992*</td></tr><tr><td></td><td>Pt.VII</td><td>Mixing, laying, compaction, curing &amp; other construction aspects.</td><td>1973</td><td>-</td><td>1992*</td></tr><tr><td></td><td>Pt.VIII</td><td>Properties of concrete.</td><td>1973</td><td>-</td><td>1992*</td></tr><tr><td></td><td>Pt.IX</td><td>Structural aspects.</td><td>1972</td><td>-</td><td>1992*</td></tr><tr><td></td><td>Pt.X</td><td>Tests and testing apparatus.</td><td>1973</td><td>-</td><td>1992*</td></tr><tr><td></td><td>Pt.XI</td><td>Prestressed concrete.</td><td>1973</td><td>-</td><td>1992*</td></tr><tr><td></td><td>Pt.XII</td><td>Miscellaneous.</td><td>-</td><td>1973</td><td>1992*</td></tr><tr><td>6909</td><td></td><td>Specn. for supersulphated cement.</td><td>1990</td><td>-</td><td>-</td></tr><tr><td>7861</td><td>Pt.I</td><td>Specn. for extreme weather concreting: Recommended practice for hot weather concreting.</td><td>1975</td><td>-</td><td>1990*</td></tr><tr><td></td><td>Pt.II</td><td>Specn. for recommended practice for cold weather concreting.(under preparation).</td><td>1981</td><td>-</td><td>1992*</td></tr><tr><td>8041</td><td></td><td>Specn. for rapid hardening Portland cement (2nd rev.)</td><td>1990</td><td>-</td><td>-</td></tr><tr><td>8043</td><td></td><td>Specn. for hydrophobic Portland cement (2nd rev.)</td><td>1991</td><td>-</td><td>-</td></tr><tr><td>8112</td><td></td><td>Specn. for high strength ordinary Portland cement (1st rev.)</td><td>1989</td><td>-</td><td>-</td></tr><tr><td>9013</td><td></td><td>Method of making, curing and determining compressive strength of accelerated cured concrete test specimens.</td><td>1978</td><td>-</td><td>1992*</td></tr><tr><td>9103</td><td></td><td>For admixture for concrete</td><td>1979</td><td></td><td>1990*</td></tr><tr><td>9417</td><td></td><td>Recommendations for welding cold worked steel bars for reinforced concrete construction (1st rev.)</td><td>1989</td><td></td><td>1989</td></tr><tr><td>10262</td><td></td><td>Recommendations guidelines for concrete mix design</td><td>1982</td><td></td><td>1989*</td></tr><tr><td>12269</td><td></td><td>53 grade ordinary Portland cement</td><td>1987</td><td></td><td>1992</td></tr><tr><td>12330</td><td></td><td>Specification for sulphatic resisting Portland cement</td><td>1988</td><td>-</td><td>-</td></tr><tr><td>14268</td><td></td><td>Uncoated stress relieved low relaxation seven - ply strand for prestressed concrete specification</td><td>-</td><td>-</td><td>1995</td></tr><tr><td>SP.16</td><td></td><td>Design aids for reinforced concrete structure * (reaffirmed)</td><td>-</td><td>-</td><td>1978</td></tr></tbody>
</table>

Note:

1. It is recommended that the officials involved in the construction of concrete bridges are in possession of the codes/specifications referred in this code.

2. Although a latter version of any specification is issued by Bureau of Indian Standards by superceding the previously issued specifications, it does not necessarily mean that the latter version has been adopted on Indian Railways. User should consult the list of IS specifications adopted on Indian Railways, issued by RDSO from time to time.
